Repository: BioNanosensors/AuAgBC-SERS-sweat-analysis

# AuAgBC SERS sweat analysis

This repository accompanies *Miniaturised Setup for Surface-Enhanced Raman
Spectroscopy in Sweat Analysis*. It provides one manifest-driven Python workflow
for portable and benchtop Raman CSV files, the processed tables used to assemble
the article, and an explicit provenance audit of the supplied spectra.

> [!IMPORTANT]
> **Public work in progress.** This repository is public to support transparent
> audit, but it is not yet an unqualified data release. Human-sweat measurements
> were reported as collected with signed informed consent and without formal
> institutional ethics approval. The available consent template does not
> establish permission for open data sharing. See the
> [human-data governance record](docs/HUMAN_DATA_GOVERNANCE.md) and
> [release checklist](docs/RELEASE_CHECKLIST.md).

## Read this before using the data

The reconstruction found genuine provenance conflicts in the prepared archive:
some spectra are duplicated under different concentrations, ten shared blank
channels exactly match columns stored in Test HS master folders while five
match columns stored in a Test 4-ATP master folder, and parts of the calibration
and May stability sets disagree with the master measurement collections. Folder
context does not prove the blank's sample identity, and none of the channels is
a confirmed setting-matched low-power blank for the final calibration. Nothing
was silently deleted or relabelled.

- `data/published_snapshot/` contains the paper-facing tables.
- `data/raw/` and `data/processed/` contain verified or newly generated material.
- `data/quarantine/legacy_snapshot/` preserves unresolved CSV files with their
  original relative structure.
- `metadata/dataset_manifest.csv` records checksums and status for every
  source-derived dataset file and copied audit report.

See [the data audit](docs/DATA_AUDIT.md) before quantitative reuse. A
`publication_snapshot` label means “used in preparation of the manuscript,” not
“complete raw lineage independently verified.”

## One processing interface

Inspect any supported CSV without changing it:

```text
python process_raman.py inspect "path/to/spectrum.csv"
```

Process a portable CSV/JSON configuration:

```text
python process_raman.py process configs/reference_example.json
```

Or process a CSV manifest directly:

```text
python process_raman.py process configs/example_manifest.csv --input-root . --output outputs/reference_run --profile reference_2026
```

Verify that an output directory still matches its recorded inputs and products:

```text
python process_raman.py verify outputs/reference_run/run.json
```

Verify the release manifests, file checksums, summary counts, and limited
direct-identifier scan without installing any third-party package:

```text
python scripts/verify_repository_data.py
```

Verify the conservative inventory of direct human-sweat records, shared blank
content with unresolved identity, and explicitly recorded downstream
derivatives:

```text
python scripts/report_human_data_lineage.py --check
```

The archive-wide manifest at `metadata/raw_processing_manifest.csv` includes
quarantined records so that every submitted raw-like file is discoverable. It
spans experiments that require different blank and normalisation rules, so
filter it by `record_group` and select an appropriate profile before processing.
A technically consistent derivative does **not** resolve or certify rows marked
`provenance_conflict`.

Regenerate the five audited legacy families, then compare them with the
preserved processed snapshot:

```text
python scripts/reproduce_legacy_families.py

## Processing profiles

- `reference_2026`: the explicit, current reference workflow. It aligns spectra
  within experiment/instrument groups, processes individual scans before any
  averaging, applies configured baseline/filter/blank steps, and records all
  resolved parameters.
- `legacy_individual`: the portable v2 chain recovered from the historical
  scripts and used for numerical archaeology.
- `legacy_sg2`, `legacy_sg3`, and `spyder_tuned`: named historical variants kept
  so their assumptions cannot be confused with the reference workflow.

The manuscript does not contain enough numerical processing parameters to claim
that `reference_2026` exactly regenerates every historical derivative. The
separate `legacy_individual` profile does reproduce all 955 paired spectra in
the five audited stability and optimisation families exactly. Results are in
`metadata/validation/package_reproduction_summary.csv`, with one row per file
in `metadata/validation/package_reproduction_metrics.csv`, and are interpreted
in the [data audit](docs/DATA_AUDIT.md).

# High-power 4-ATP comparison tables

These tables keep blank-only, workflow-only, and combined effects separate. Positive differences are right lineage minus left lineage. The source samples remain `raw_unverified`; see `docs/4ATP_HIGH_POWER_REANALYSIS.md`.

File: data/processed/4atp/optimisation/750_5_5_H/comparison/peak_level_comparison_metrics.csv (part 1 of 17)
comparison_id,left_lineage,right_lineage,interpretation,level,file,concentration_molar,concentration_label,replicate,accumulation,band,center_cm-1,window_cm-1,left_peak_value,right_peak_value,absolute_change,percent_change_from_left,left_observed_shift_cm-1,right_observed_shift_cm-1,left_n_points,right_n_points
historical_vs_controlled_legacy,historical_mixed_blank_legacy,controlled_legacy_confirmed_blank,blank_only_effect,scan,data/quarantine/legacy_snapshot/Optimisation/750_5_5_H/4ATP_100fM_rep1_acc1.csv,1e-13,100 fM,1,1,peak_392.32_height,392.31999999999999,10,4095.973158297913,3305.3738782582682,-790.59928003964478,-19.301866723369333,392.32072840000001,392.32072840000001,3,3
historical_vs_controlled_legacy,historical_mixed_blank_legacy,controlled_legacy_confirmed_blank,blank_only_effect,scan,data/quarantine/legacy_snapshot/Optimisation/750_5_5_H/4ATP_100fM_rep1_acc1.csv,1e-13,100 fM,1,1,peak_1078.5_height,1078.5,7,2165.968290073678,2142.5198102207528,-23.448479852925175,-1.0825864792382325,1079.299422,1079.299422,3,3
historical_vs_controlled_legacy,historical_mixed_blank_legacy,controlled_legacy_confirmed_blank,blank_only_effect,scan,data/quarantine/legacy_snapshot/Optimisation/750_5_5_H/4ATP_100fM_rep1_acc1.csv,1e-13,100 fM,1,1,peak_1589.62_height,1589.6199999999999,8,1094.0091792939247,990.18294205703887,-103.82623723688585,-9.4904356564810062,1581.7814310000001,1585.0519710000001,5,5
historical_vs_controlled_legacy,historical_mixed_blank_legacy,controlled_legacy_confirmed_blank,blank_only_effect,scan,data/quarantine/legacy_snapshot/Optimisation/750_5_5_H/4ATP_100fM_rep1_acc2.csv,1e-13,100 fM,1,2,peak_392.32_height,392.31999999999999,10,3805.1174558093639,3274.9260993404487,-530.19135646891527,-13.933639700384528,392.32072840000001,392.32072840000001,3,3
historical_vs_controlled_legacy,historical_mixed_blank_legacy,controlled_legacy_confirmed_blank,blank_only_effect,scan,data/quarantine/legacy_snapshot/Optimisation/750_5_5_H/4ATP_100fM_rep1_acc2.csv,1e-13,100 fM,1,2,peak_1078.5_height,1078.5,7,2186.0869921186954,2238.1000558042047,52.013063685509223,2.3792769397113327,1079.299422,1079.299422,3,3
historical_vs_controlled_legacy,historical_mixed_blank_legacy,controlled_legacy_confirmed_blank,blank_only_effect,scan,data/quarantine/legacy_snapshot/Optimisation/750_5_5_H/4ATP_100fM_rep1_acc2.csv,1e-13,100 fM,1,2,peak_1589.62_height,1589.6199999999999,8,1004.7177963547947,1042.9241425592029,38.206346204408192,3.8026942832130777,1581.7814310000001,1581.7814310000001,5,5
historical_vs_controlled_legacy,historical_mixed_blank_legacy,controlled_legacy_confirmed_blank,blank_only_effect,scan,data/quarantine/legacy_snapshot/Optimisation/750_5_5_H/4ATP_100fM_rep1_acc3.csv,1e-13,100 fM,1,3,peak_392.32_height,392.31999999999999,10,3638.8046194739013,3134.8950871501434,-503.90953232375796,-13.848216241866078,392.32072840000001,392.32072840000001,3,3
historical_vs_controlled_legacy,historical_mixed_blank_legacy,controlled_legacy_confirmed_blank,blank_only_effect,scan,data/quarantine/legacy_snapshot/Optimisation/750_5_5_H/4ATP_100fM_rep1_acc3.csv,1e-13,100 fM,1,3,peak_1078.5_height,1078.5,7,2152.1067718653026,2213.4589407788358,61.352168913533205,2.8507957744288515,1079.299422,1079.299422,3,3
historical_vs_controlled_legacy,historical_mixed_blank_legacy,controlled_legacy_confirmed_blank,blank_only_effect,scan,data/quarantine/legacy_snapshot/Optimisation/750_5_5_H/4ATP_100fM_rep1_acc3.csv,1e-13,100 fM,1,3,peak_1589.62_height,1589.6199999999999,8,1116.4333045261135,1106.2520801284179,-10.181224397695587,-0.91194201717380308,1588.3181139999999,1588.3181139999999,5,5
historical_vs_controlled_legacy,historical_mixed_blank_legacy,controlled_legacy_confirmed_blank,blank_only_effect,scan,data/quarantine/legacy_snapshot/Optimisation/750_5_5_H/4ATP_100fM_rep1_acc4.csv,1e-13,100 fM,1,4,peak_392.32_height,392.31999999999999,10,3722.2412782930719,2556.484286885167,-1165.7569914079049,-31.318684207985907,392.32072840000001,392.32072840000001,3,3
historical_vs_controlled_legacy,historical_mixed_blank_legacy,controlled_legacy_confirmed_blank,blank_only_effect,scan,data/quarantine/legacy_snapshot/Optimisation/750_5_5_H/4ATP_100fM_rep1_acc4.csv,1e-13,100 fM,1,4,peak_1078.5_height,1078.5,7,2130.1910208627442,2191.5053864754263,61.314365612682195,2.8783505804023806,1079.299422,1079.299422,3,3
historical_vs_controlled_legacy,historical_mixed_blank_legacy,controlled_legacy_confirmed_blank,blank_only_effect,scan,data/quarantine/legacy_snapshot/Optimisation/750_5_5_H/4ATP_100fM_rep1_acc4.csv,1e-13,100 fM,1,4,peak_1589.62_height,1589.6199999999999,8,1041.8328484873543,1016.3281096660472,-25.504738821307114,-2.448064376002125,1591.579872,1591.579872,5,5
historical_vs_controlled_legacy,historical_mixed_blank_legacy,controlled_legacy_confirmed_blank,blank_only_effect,scan,data/quarantine/legacy_snapshot/Optimisation/750_5_5_H/4ATP_100fM_rep1_acc5.csv,1e-13,100 fM,1,5,peak_392.32_height,392.31999999999999,10,3443.9605263663816,2881.7415453981266,-562.21898096825498,-16.324780050874601,392.32072840000001,392.32072840000001,3,3
historical_vs_controlled_legacy,historical_mixed_blank_legacy,controlled_legacy_confirmed_blank,blank_only_effect,scan,data/quarantine/legacy_snapshot/Optimisation/750_5_5_H/4ATP_100fM_rep1_acc5.csv,1e-13,100 fM,1,5,peak_1078.5_height,1078.5,7,2043.1557054354448,2124.549928276459,81.394222841014198,3.9837503634441394,1079.299422,1079.299422,3,3
historical_vs_controlled_legacy,historical_mixed_blank_legacy,controlled_legacy_confirmed_blank,blank_only_effect,scan,data/quarantine/legacy_snapshot/Optimisation/750_5_5_H/4ATP_100fM_rep1_acc5.csv,1e-13,100 fM,1,5,peak_1589.62_height,1589.6199999999999,8,1062.1979218567972,1014.4824155454835,-47.715506311313675,-4.4921483397278346,1588.3181139999999,1588.3181139999999,5,5
historical_vs_controlled_legacy,historical_mixed_blank_legacy,controlled_legacy_confirmed_blank,blank_only_effect,scan,data/quarantine/legacy_snapshot/Optimisation/750_5_5_H/4ATP_100fM_rep2_acc1.csv,1e-13,100 fM,2,1,peak_392.32_height,392.31999999999999,10,2869.5099150979295,1852.8917672301461,-1016.6181478677834,-35.428284896973032,392.32072840000001,392.32072840000001,3,3
historical_vs_controlled_legacy,historical_mixed_blank_legacy,controlled_legacy_confirmed_blank,blank_only_effect,scan,data/quarantine/legacy_snapshot/Optimisation/750_5_5_H/4ATP_100fM_rep2_acc1.csv,1e-13,100 fM,2,1,peak_1078.5_height,1078.5,7,1468.9028243542657,1540.6251088713275,71.72228451706178,4.8827113222136473,1079.299422,1079.299422,3,3
historical_vs_controlled_legacy,historical_mixed_blank_legacy,controlled_legacy_confirmed_blank,blank_only_effect,scan,data/quarantine/legacy_snapshot/Optimisation/750_5_5_H/4ATP_100fM_rep2_acc1.csv,1e-13,100 fM,2,1,peak_1589.62_height,1589.6199999999999,8,783.80940453027415,775.79802026246955,-8.0113842678046012,-1.0221087194795411,1591.579872,1591.579872,5,5
historical_vs_controlled_legacy,historical_mixed_blank_legacy,controlled_legacy_confirmed_blank,blank_only_effect,scan,data/quarantine/legacy_snapshot/Optimisation/750_5_5_H/4ATP_100fM_rep2_acc2.csv,1e-13,100 fM,2,2,peak_392.32_height,392.31999999999999,10,2867.979479436724,2027.3248909265262,-840.65458851019775,-29.311736521744702,392.32072840000001,392.32072840000001,3,3
historical_vs_controlled_legacy,historical_mixed_blank_legacy,controlled_legacy_confirmed_blank,blank_only_effect,scan,data/quarantine/legacy_snapshot/Optimisation/750_5_5_H/4ATP_100fM_rep2_acc2.csv,1e-13,100 fM,2,2,peak_1078.5_height,1078.5,7,1468.5457274107796,1410.7520446791477,-57.793682731631861,-3.9354363744279848,1079.299422,1079.299422,3,3
historical_vs_controlled_legacy,historical_mixed_blank_legacy,controlled_legacy_confirmed_blank,blank_only_effect,scan,data/quarantine/legacy_snapshot/Optimisation/750_5_5_H/4ATP_100fM_rep2_acc2.csv,1e-13,100 fM,2,2,peak_1589.62_height,1589.6199999999999,8,919.36290839159653,739.55869383366678,-179.80421455792975,-19.557479741323579,1591.579872,1588.3181139999999,5,5
historical_vs_controlled_legacy,historical_mixed_blank_legacy,controlled_legacy_confirmed_blank,blank_only_effect,scan,data/quarantine/legacy_snapshot/Optimisation/750_5_5_H/4ATP_100fM_rep2_acc3.csv,1e-13,100 fM,2,3,peak_392.32_height,392.31999999999999,10,2583.2559222636601,1915.2161447168421,-668.03977754681796,-25.860379213276975,392.32072840000001,392.32072840000001,3,3
historical_vs_controlled_legacy,historical_mixed_blank_legacy,controlled_legacy_confirmed_blank,blank_only_effect,scan,data/quarantine/legacy_snapshot/Optimisation/750_5_5_H/4ATP_100fM_rep2_acc3.csv,1e-13,100 fM,2,3,peak_1078.5_height,1078.5,7,1461.0822194808502,1514.0460119586528,52.963792477802599,3.6249700237007625,1079.299422,1079.299422,3,3
historical_vs_controlled_legacy,historical_mixed_blank_legacy,controlled_legacy_confirmed_blank,blank_only_effect,scan,data/quarantine/legacy_snapshot/Optimisation/750_5_5_H/4ATP_100fM_rep2_acc3.csv,1e-13,100 fM,2,3,peak_1589.62_height,1589.6199999999999,8,864.40944175801928,785.79474569681861,-78.614696061200675,-9.0946133005344798,1588.3181139999999,1588.3181139999999,5,5
historical_vs_controlled_legacy,historical_mixed_blank_legacy,controlled_legacy_confirmed_blank,blank_only_effect,scan,data/quarantine/legacy_snapshot/Optimisation/750_5_5_H/4ATP_100fM_rep2_acc4.csv,1e-13,100 fM,2,4,peak_392.32_height,392.31999999999999,10,2574.5964934629501,1815.4689254342793,-759.12756802867079,-29.485302646692006,392.32072840000001,392.32072840000001,3,3
historical_vs_controlled_legacy,historical_mixed_blank_legacy,controlled_legacy_confirmed_blank,blank_only_effect,scan,data/quarantine/legacy_snapshot/Optimisation/750_5_5_H/4ATP_100fM_rep2_acc4.csv,1e-13,100 fM,2,4,peak_1078.5_height,1078.5,7,1628.4389934171488,1523.446672365722,-104.99232105142687,-6.4474212098734442,1079.299422,1079.299422,3,3
historical_vs_controlled_legacy,historical_mixed_blank_legacy,controlled_legacy_confirmed_blank,blank_only_effect,scan,data/quarantine/legacy_snapshot/Optimisation/750_5_5_H/4ATP_100fM_rep2_acc4.csv,1e-13,100 fM,2,4,peak_1589.62_height,1589.6199999999999,8,706.98578690702857,746.27614012917684,39.290353222148269,5.5574459840329302,1591.579872,1585.0519710000001,5,5
historical_vs_controlled_legacy,historical_mixed_blank_legacy,controlled_legacy_confirmed_blank,blank_only_effect,scan,data/quarantine/legacy_snapshot/Optimisation/750_5_5_H/4ATP_100fM_rep2_acc5.csv,1e-13,100 fM,2,5,peak_392.32_height,392.31999999999999,10,2770.5810746988691,1882.5740299007634,-888.00704479810565,-32.051292521537995,392.32072840000001,392.32072840000001,3,3
historical_vs_controlled_legacy,historical_mixed_blank_legacy,controlled_legacy_confirmed_blank,blank_only_effect,scan,data/quarantine/legacy_snapshot/Optimisation/750_5_5_H/4ATP_100fM_rep2_acc5.csv,1e-13,100 fM,2,5,peak_1078.5_height,1078.5,7,1509.9003354726647,1440.0283845283714,-69.871950944293303,-4.6275869541031884,1079.299422,1079.299422,3,3
historical_vs_controlled_legacy,historical_mixed_blank_legacy,controlled_legacy_confirmed_blank,blank_only_effect,scan,data/quarantine/legacy_snapshot/Optimisation/750_5_5_H/4ATP_100fM_rep2_acc5.csv,1e-13,100 fM,2,5,peak_1589.62_height,1589.6199999999999,8,858.45493535289575,738.15168030204018,-120.30325505085557,-14.013927825040811,1585.0519710000001,1585.0519710000001,5,5
historical_vs_controlled_legacy,historical_mixed_blank_legacy,controlled_legacy_confirmed_blank,blank_only_effect,scan,data/quarantine/legacy_snapshot/Optimisation/750_5_5_H/4ATP_100fM_rep3_acc1.csv,1e-13,100 fM,3,1,peak_392.32_height,392.31999999999999,10,34817.470957798541,30869.997484761621,-3947.47347303692,-11.337622648760338,392.32072840000001,392.32072840000001,3,3
historical_vs_controlled_legacy,historical_mixed_blank_legacy,controlled_legacy_confirmed_blank,blank_only_effect,scan,data/quarantine/legacy_snapshot/Optimisation/750_5_5_H/4ATP_100fM_rep3_acc1.csv,1e-13,100 fM,3,1,peak_1078.5_height,1078.5,7,4878.3249171103598,4989.4085349300994,111.08361781973963,2.2770852640446755,1079.299422,1079.299422,3,3
historical_vs_controlled_legacy,historical_mixed_blank_legacy,controlled_legacy_confirmed_blank,blank_only_effect,scan,data/quarantine/legacy_snapshot/Optimisation/750_5_5_H/4ATP_100fM_rep3_acc1.csv,1e-13,100 fM,3,1,peak_1589.62_height,1589.6199999999999,8,2290.665203704486,2050.4748530906472,-240.19035061383875,-10.485615716578772,1585.0519710000001,1581.7814310000001,5,5
historical_vs_controlled_legacy,historical_mixed_blank_legacy,controlled_legacy_confirmed_blank,blank_only_effect,scan,data/quarantine/legacy_snapshot/Optimisation/750_5_5_H/4ATP_100fM_rep3_acc2.csv,1e-13,100 fM,3,2,peak_392.32_height,392.31999999999999,10,34930.879009843447,30438.022485512462,-4492.8565243309858,-12.862134168066335,392.32072840000001,392.32072840000001,3,3
historical_vs_controlled_legacy,historical_mixed_blank_legacy,controlled_legacy_confirmed_blank,blank_only_effect,scan,data/quarantine/legacy_snapshot/Optimisation/750_5_5_H/4ATP_100fM_rep3_acc2.csv,1e-13,100 fM,3,2,peak_1078.5_height,1078.5,7,4112.7981248737033,4372.689044259716,259.89091938601268,6.3190779487625219,1079.299422,1079.299422,3,3
historical_vs_controlled_legacy,historical_mixed_blank_legacy,controlled_legacy_confirmed_blank,blank_only_effect,scan,data/quarantine/legacy_snapshot/Optimisation/750_5_5_H/4ATP_100fM_rep3_acc2.csv,1e-13,100 fM,3,2,peak_1589.62_height,1589.6199999999999,8,2265.6156619942985,1888.4133535759152,-377.20230841838338,-16.64899809557075,1585.0519710000001,1585.0519710000001,5,5
historical_vs_controlled_legacy,historical_mixed_blank_legacy,controlled_legacy_confirmed_blank,blank_only_effect,scan,data/quarantine/legacy_snapshot/Optimisation/750_5_5_H/4ATP_100fM_rep3_acc3.csv,1e-13,100 fM,3,3,peak_392.32_height,392.31999999999999,10,34654.824117041426,31659.626366382097,-2995.1977506593284,-8.6429460456746252,392.32072840000001,392.32072840000001,3,3
historical_vs_controlled_legacy,historical_mixed_blank_legacy,controlled_legacy_confirmed_blank,blank_only_effect,scan,data/quarantine/legacy_snapshot/Optimisation/750_5_5_H/4ATP_100fM_rep3_acc3.csv,1e-13,100 fM,3,3,peak_1078.5_height,1078.5,7,3837.5119438884835,3770.763341957012,-66.748601931471512,-1.7393718353834313,1079.299422,1079.299422,3,3
historical_vs_controlled_legacy,historical_mixed_blank_legacy,controlled_legacy_confirmed_blank,blank_only_effect,scan,data/quarantine/legacy_snapshot/Optimisation/750_5_5_H/4ATP_100fM_rep3_acc3.csv,1e-13,100 fM,3,3,peak_1589.62_height,1589.6199999999999,8,2493.4949627254682,1998.8023174050932,-494.69264532037505,-19.839328040176206,1581.7814310000001,1581.7814310000001,5,5
historical_vs_controlled_legacy,historical_mixed_blank_legacy,controlled_legacy_confirmed_blank,blank_only_effect,scan,data/quarantine/legacy_snapshot/Optimisation/750_5_5_H/4ATP_100fM_rep3_acc4.csv,1e-13,100 fM,3,4,peak_392.32_height,392.31999999999999,10,32493.34860022572,31747.344489815332,-746.00411041038751,-2.2958671314202603,392.32072840000001,392.32072840000001,3,3
historical_vs_controlled_legacy,historical_mixed_blank_legacy,controlled_legacy_confirmed_blank,blank_only_effect,scan,data/quarantine/legacy_snapshot/Optimisation/750_5_5_H/4ATP_100fM_rep3_acc4.csv,1e-13,100 fM,3,4,peak_1078.5_height,1078.5,7,3285.0444254166205,3376.9105899133842,91.866164496763759,2.7964968688395433,1079.299422,1079.299422,3,3
historical_vs_controlled_legacy,historical_mixed_blank_legacy,controlled_legacy_confirmed_blank,blank_only_effect,scan,data/quarantine/legacy_snapshot/Optimisation/750_5_5_H/4ATP_100fM_rep3_acc4.csv,1e-13,100 fM,3,4,peak_1589.62_height,1589.6199999999999,8,2139.8156889831375,1911.3547280256835,-228.46096095745406,-10.676665384485572,1581.7814310000001,1581.7814310000001,5,5
historical_vs_controlled_legacy,historical_mixed_blank_legacy,controlled_legacy_confirmed_blank,blank_only_effect,scan,data/quarantine/legacy_snapshot/Optimisation/750_5_5_H/4ATP_100fM_rep3_acc5.csv,1e-13,100 fM,3,5,peak_392.32_height,392.31999999999999,10,34871.604083245249,29145.924966084833,-5725.6791171604164,-16.419316712509453,392.32072840000001,392.32072840000001,3,3
historical_vs_controlled_legacy,historical_mixed_blank_legacy,controlled_legacy_confirmed_blank,blank_only_effect,scan,data/quarantine/legacy_snapshot/Optimisation/750_5_5_H/4ATP_100fM_rep3_acc5.csv,1e-13,100 fM,3,5,peak_1078.5_height,1078.5,7,3118.478584697767,3366.8585295881931,248.37994489042603,7.9647795597896733,1079.299422,1079.299422,3,3
historical_vs_controlled_legacy,historical_mixed_blank_legacy,controlled_legacy_confirmed_blank,blank_only_effect,scan,data/quarantine/legacy_snapshot/Optimisation/750_5_5_H/4ATP_100fM_rep3_acc5.csv,1e-13,100 fM,3,5,peak_1589.62_height,1589.6199999999999,8,2471.013957273984,1508.9788966756544,-962.03506059832966,-38.932805610683161,1581.7814310000001,1581.7814310000001,5,5
historical_vs_controlled_legacy,historical_mixed_blank_legacy,controlled_legacy_confirmed_blank,blank_only_effect,scan,data/quarantine/legacy_snapshot/Optimisation/750_5_5_H/4ATP_100nM_rep1_acc1.csv,1e-07,100 nM,1,1,peak_392.32_height,392.31999999999999,10,8169.7308128842387,6136.8783287875021,-2032.8524840967366,-24.882735192336884,392.32072840000001,392.32072840000001,3,3
historical_vs_controlled_legacy,historical_mixed_blank_legacy,controlled_legacy_confirmed_blank,blank_only_effect,scan,data/quarantine/legacy_snapshot/Optimisation/750_5_5_H/4ATP_100nM_rep1_acc1.csv,1e-07,100 nM,1,1,peak_1078.5_height,1078.5,7,3566.7870560113925,3663.7995268602481,97.012470848855628,2.7198840111677742,1079.299422,1079.299422,3,3
historical_vs_controlled_legacy,historical_mixed_blank_legacy,controlled_legacy_confirmed_blank,blank_only_effect,scan,data/quarantine/legacy_snapshot/Optimisation/750_5_5_H/4ATP_100nM_rep1_acc1.csv,1e-07,100 nM,1,1,peak_1589.62_height,1589.6199999999999,8,1613.8616389115916,1396.9523176986834,-216.90932121290825,-13.440391417890979,1585.0519710000001,1585.0519710000001,5,5
historical_vs_controlled_legacy,historical_mixed_blank_legacy,controlled_legacy_confirmed_blank,blank_only_effect,scan,data/quarantine/legacy_snapshot/Optimisation/750_5_5_H/4ATP_100nM_rep1_acc2.csv,1e-07,100 nM,1,2,peak_392.32_height,392.31999999999999,10,7361.0666097929734,6556.2848299034522,-804.7817798895212,-10.932950651728381,392.32072840000001,392.32072840000001,3,3
historical_vs_controlled_legacy,historical_mixed_blank_legacy,controlled_legacy_confirmed_blank,blank_only_effect,scan,data/quarantine/legacy_snapshot/Optimisation/750_5_5_H/4ATP_100nM_rep1_acc2.csv,1e-07,100 nM,1,2,peak_1078.5_height,1078.5,7,3276.2546888315755,3315.1495755805099,38.894886748934368,1.1871753097072442,1079.299422,1079.299422,3,3
historical_vs_controlled_legacy,historical_mixed_blank_legacy,controlled_legacy_confirmed_blank,blank_only_effect,scan,data/quarantine/legacy_snapshot/Optimisation/750_5_5_H/4ATP_100nM_rep1_acc2.csv,1e-07,100 nM,1,2,peak_1589.62_height,1589.6199999999999,8,1296.8470490738309,1403.7244832072649,106.87743413343401,8.2413291690614283,1591.579872,1588.3181139999999,5,5
historical_vs_controlled_legacy,historical_mixed_blank_legacy,controlled_legacy_confirmed_blank,blank_only_effect,scan,data/quarantine/legacy_snapshot/Optimisation/750_5_5_H/4ATP_100nM_rep1_acc3.csv,1e-07,100 nM,1,3,peak_392.32_height,392.31999999999999,10,7293.2818115177315,6082.012877336655,-1211.2689341810765,-16.608009473433626,392.32072840000001,392.32072840000001,3,3
historical_vs_controlled_legacy,historical_mixed_blank_legacy,controlled_legacy_confirmed_blank,blank_only_effect,scan,data/quarantine/legacy_snapshot/Optimisation/750_5_5_H/4ATP_100nM_rep1_acc3.csv,1e-07,100 nM,1,3,peak_1078.5_height,1078.5,7,3299.9403643534365,3055.077165247912,-244.86319910552447,-7.4202310366145356,1079.299422,1079.299422,3,3
historical_vs_controlled_legacy,historical_mixed_blank_legacy,controlled_legacy_confirmed_blank,blank_only_effect,scan,data/quarantine/legacy_snapshot/Optimisation/750_5_5_H/4ATP_100nM_rep1_acc3.csv,1e-07,100 nM,1,3,peak_1589.62_height,1589.6199999999999,8,1607.4654367076705,1456.99532859285,-150.4701081148205,-9.3607056598993363,1585.0519710000001,1585.0519710000001,5,5
historical_vs_controlled_legacy,historical_mixed_blank_legacy,controlled_legacy_confirmed_blank,blank_only_effect,scan,data/quarantine/legacy_snapshot/Optimisation/750_5_5_H/4ATP_100nM_rep1_acc4.csv,1e-07,100 nM,1,4,peak_392.32_height,392.31999999999999,10,7484.577267175232,6133.6763374498378,-1350.9009297253942,-18.049127980146302,392.32072840000001,392.32072840000001,3,3
historical_vs_controlled_legacy,historical_mixed_blank_legacy,controlled_legacy_confirmed_blank,blank_only_effect,scan,data/quarantine/legacy_snapshot/Optimisation/750_5_5_H/4ATP_100nM_rep1_acc4.csv,1e-07,100 nM,1,4,peak_1078.5_height,1078.5,7,3407.1051983770217,3104.1508307618724,-302.95436761514929,-8.8918407262406216,1079.299422,1079.299422,3,3
historical_vs_controlled_legacy,historical_mixed_blank_legacy,controlled_legacy_confirmed_blank,blank_only_effect,scan,data/quarantine/legacy_snapshot/Optimisation/750_5_5_H/4ATP_100nM_rep1_acc4.csv,1e-07,100 nM,1,4,peak_1589.62_height,1589.6199999999999,8,1380.0764519043848,1419.6530926439548,39.576640739569939,2.8677136462228332,1588.3181139999999,1585.0519710000001,5,5
historical_vs_controlled_legacy,historical_mixed_blank_legacy,controlled_legacy_confirmed_blank,blank_only_effect,scan,data/quarantine/legacy_snapshot/Optimisation/750_5_5_H/4ATP_100nM_rep1_acc5.csv,1e-07,100 nM,1,5,peak_392.32_height,392.31999999999999,10,6941.9321056349409,5592.3261092227867,-1349.6059964121541,-19.44135978104201,392.32072840000001,392.32072840000001,3,3
historical_vs_controlled_legacy,historical_mixed_blank_legacy,controlled_legacy_confirmed_blank,blank_only_effect,scan,data/quarantine/legacy_snapshot/Optimisation/750_5_5_H/4ATP_100nM_rep1_acc5.csv,1e-07,100 nM,1,5,peak_1078.5_height,1078.5,7,3182.2748379374498,3061.0192314432529,-121.25560649419685,-3.8103436274155098,1079.299422,1079.299422,3,3
historical_vs_controlled_legacy,historical_mixed_blank_legacy,controlled_legacy_confirmed_blank,blank_only_effect,scan,data/quarantine/legacy_snapshot/Optimisation/750_5_5_H/4ATP_100nM_rep1_acc5.csv,1e-07,100 nM,1,5,peak_1589.62_height,1589.6199999999999,8,1520.8275613079888,1412.4031953189744,-108.4243659890144,-7.1293004379644431,1588.3181139999999,1585.0519710000001,5,5
historical_vs_controlled_legacy,historical_mixed_blank_legacy,controlled_legacy_confirmed_blank,blank_only_effect,scan,data/quarantine/legacy_snapshot/Optimisation/750_5_5_H/4ATP_100nM_rep2_acc1.csv,1e-07,100 nM,2,1,peak_392.32_height,392.31999999999999,10,8863.2618175350544,8305.9717952723859,-557.29002226266857,-6.287640303709944,392.32072840000001,392.32072840000001,3,3
historical_vs_controlled_legacy,historical_mixed_blank_legacy,controlled_legacy_confirmed_blank,blank_only_effect,scan,data/quarantine/legacy_snapshot/Optimisation/750_5_5_H/4ATP_100nM_rep2_acc1.csv,1e-07,100 nM,2,1,peak_1078.5_height,1078.5,7,4834.1260981357091,4949.0790510377801,114.95295290207105,2.3779469250171794,1079.299422,1079.299422,3,3
historical_vs_controlled_legacy,historical_mixed_blank_legacy,controlled_legacy_confirmed_blank,blank_only_effect,scan,data/quarantine/legacy_snapshot/Optimisation/750_5_5_H/4ATP_100nM_rep2_acc1.csv,1e-07,100 nM,2,1,peak_1589.62_height,1589.6199999999999,8,2561.317567167875,2457.7784268406435,-103.53914032723151,-4.0424171393052921,1588.3181139999999,1588.3181139999999,5,5
historical_vs_controlled_legacy,historical_mixed_blank_legacy,controlled_legacy_confirmed_blank,blank_only_effect,scan,data/quarantine/legacy_snapshot/Optimisation/750_5_5_H/4ATP_100nM_rep2_acc2.csv,1e-07,100 nM,2,2,peak_392.32_height,392.31999999999999,10,9040.6840138784119,8296.5974171714533,-744.08659670695852,-8.2304236666684343,392.32072840000001,392.32072840000001,3,3
historical_vs_controlled_legacy,historical_mixed_blank_legacy,controlled_legacy_confirmed_blank,blank_only_effect,scan,data/quarantine/legacy_snapshot/Optimisation/750_5_5_H/4ATP_100nM_rep2_acc2.csv,1e-07,100 nM,2,2,peak_1078.5_height,1078.5,7,4885.8277925284156,4888.567294615551,2.7395020871354063,0.056070377497232954,1079.299422,1079.299422,3,3
historical_vs_controlled_legacy,historical_mixed_blank_legacy,controlled_legacy_confirmed_blank,blank_only_effect,scan,data/quarantine/legacy_snapshot/Optimisation/750_5_5_H/4ATP_100nM_rep2_acc2.csv,1e-07,100 nM,2,2,peak_1589.62_height,1589.6199999999999,8,2362.4479126330507,2337.1613148423271,-25.28659779072359,-1.0703557803541404,1588.3181139999999,1588.3181139999999,5,5
historical_vs_controlled_legacy,historical_mixed_blank_legacy,controlled_legacy_confirmed_blank,blank_only_effect,scan,data/quarantine/legacy_snapshot/Optimisation/750_5_5_H/4ATP_100nM_rep2_acc3.csv,1e-07,100 nM,2,3,peak_392.32_height,392.31999999999999,10,8877.9306004112259,8198.8085209074688,-679.12207950375705,-7.6495538213860357,392.32072840000001,392.32072840000001,3,3
historical_vs_controlled_legacy,historical_mixed_blank_legacy,controlled_legacy_confirmed_blank,blank_only_effect,scan,data/quarantine/legacy_snapshot/Optimisation/750_5_5_H/4ATP_100nM_rep2_acc3.csv,1e-07,100 nM,2,3,peak_1078.5_height,1078.5,7,4885.2687018423212,4861.7751799649141,-23.493521877407147,-0.48090541813078419,1079.299422,1079.299422,3,3
historical_vs_controlled_legacy,historical_mixed_blank_legacy,controlled_legacy_confirmed_blank,blank_only_effect,scan,data/quarantine/legacy_snapshot/Optimisation/750_5_5_H/4ATP_100nM_rep2_acc3.csv,1e-07,100 nM,2,3,peak_1589.62_height,1589.6199999999999,8,2501.6959101329485,2369.3907613374167,-132.30514879553175,-5.2886183432462266,1588.3181139999999,1588.3181139999999,5,5
historical_vs_controlled_legacy,historical_mixed_blank_legacy,controlled_legacy_confirmed_blank,blank_only_effect,scan,data/quarantine/legacy_snapshot/Optimisation/750_5_5_H/4ATP_100nM_rep2_acc4.csv,1e-07,100 nM,2,4,peak_392.32_height,392.31999999999999,10,8501.0623390014207,7772.0146574625851,-729.0476815388356,-8.5759597149886719,392.32072840000001,392.32072840000001,3,3
historical_vs_controlled_legacy,historical_mixed_blank_legacy,controlled_legacy_confirmed_blank,blank_only_effect,scan,data/quarantine/legacy_snapshot/Optimisation/750_5_5_H/4ATP_100nM_rep2_acc4.csv,1e-07,100 nM,2,4,peak_1078.5_height,1078.5,7,4663.9142058154848,4674.0173907001326,10.103184884647817,0.21662458696281434,1079.299422,1079.299422,3,3
historical_vs_controlled_legacy,historical_mixed_blank_legacy,controlled_legacy_confirmed_blank,blank_only_effect,scan,data/quarantine/legacy_snapshot/Optimisation/750_5_5_H/4ATP_100nM_rep2_acc4.csv,1e-07,100 nM,2,4,peak_1589.62_height,1589.6199999999999,8,2446.5271700592134,2394.9788927031459,-51.548277356067501,-2.1069979515011834,1588.3181139999999,1588.3181139999999,5,5
historical_vs_controlled_legacy,historical_mixed_blank_legacy,controlled_legacy_confirmed_blank,blank_only_effect,scan,data/quarantine/legacy_snapshot/Optimisation/750_5_5_H/4ATP_100nM_rep2_acc5.csv,1e-07,100 nM,2,5,peak_392.32_height,392.31999999999999,10,8418.184900604736,7587.2071600122581,-830.97774059247786,-9.8712222456979166,392.32072840000001,392.32072840000001,3,3
historical_vs_controlled_legacy,historical_mixed_blank_legacy,controlled_legacy_confirmed_blank,blank_only_effect,scan,data/quarantine/legacy_snapshot/Optimisation/750_5_5_H/4ATP_100nM_rep2_acc5.csv,1e-07,100 nM,2,5,peak_1078.5_height,1078.5,7,4731.5252457157558,4776.4656077281161,44.94036201236031,0.94980708499975486,1079.299422,1079.299422,3,3
historical_vs_controlled_legacy,historical_mixed_blank_legacy,controlled_legacy_confirmed_blank,blank_only_effect,scan,data/quarantine/legacy_snapshot/Optimisation/750_5_5_H/4ATP_100nM_rep2_acc5.csv,1e-07,100 nM,2,5,peak_1589.62_height,1589.6199999999999,8,2212.6406153362223,2125.4117402457796,-87.228875090442671,-3.9422974741511645,1588.3181139999999,1588.3181139999999,5,5
historical_vs_controlled_legacy,historical_mixed_blank_legacy,controlled_legacy_confirmed_blank,blank_only_effect,scan,data/quarantine/legacy_snapshot/Optimisation/750_5_5_H/4ATP_100nM_rep3_acc1.csv,1e-07,100 nM,3,1,peak_392.32_height,392.31999999999999,10,36045.791285559375,34266.899503063098,-1778.8917824962773,-4.9350887275678561,387.28426439999998,387.28426439999998,3,3
historical_vs_controlled_legacy,historical_mixed_blank_legacy,controlled_legacy_confirmed_blank,blank_only_effect,scan,data/quarantine/legacy_snapshot/Optimisation/750_5_5_H/4ATP_100nM_rep3_acc1.csv,1e-07,100 nM,3,1,peak_1078.5_height,1078.5,7,1675.7350888152932,1582.5888827101617,-93.146206105131569,-5.5585281186051807,1079.299422,1079.299422,3,3
historical_vs_controlled_legacy,historical_mixed_blank_legacy,controlled_legacy_confirmed_blank,blank_only_effect,scan,data/quarantine/legacy_snapshot/Optimisation/750_5_5_H/4ATP_100nM_rep3_acc1.csv,1e-07,100 nM,3,1,peak_1589.62_height,1589.6199999999999,8,487.59647627614686,388.08739160501682,-99.50908467113004,-20.408081172180943,1591.579872,1591.579872,5,5
historical_vs_controlled_legacy,historical_mixed_blank_legacy,controlled_legacy_confirmed_blank,blank_only_effect,scan,data/quarantine/legacy_snapshot/Optimisation/750_5_5_H/4ATP_100nM_rep3_acc2.csv,1e-07,100 nM,3,2,peak_392.32_height,392.31999999999999,10,35782.106751328953,34485.506428926587,-1296.6003224023661,-3.6235997265706281,387.28426439999998,387.28426439999998,3,3
historical_vs_controlled_legacy,historical_mixed_blank_legacy,controlled_legacy_confirmed_blank,blank_only_effect,scan,data/quarantine/legacy_snapshot/Optimisation/750_5_5_H/4ATP_100nM_rep3_acc2.csv,1e-07,100 nM,3,2,peak_1078.5_height,1078.5,7,1287.7115501330336,1340.6042097363406,52.892659603307038,4.1074928308162413,1083.2889660000001,1083.2889660000001,3,3
historical_vs_controlled_legacy,historical_mixed_blank_legacy,controlled_legacy_confirmed_blank,blank_only_effect,scan,data/quarantine/legacy_snapshot/Optimisation/750_5_5_H/4ATP_100nM_rep3_acc2.csv,1e-07,100 nM,3,2,peak_1589.62_height,1589.6199999999999,8,489.41652925253129,518.50881606734038,29.092286814809086,5.9442795810841771,1591.579872,1588.3181139999999,5,5
historical_vs_controlled_legacy,historical_mixed_blank_legacy,controlled_legacy_confirmed_blank,blank_only_effect,scan,data/quarantine/legacy_snapshot/Optimisation/750_5_5_H/4ATP_100nM_rep3_acc3.csv,1e-07,100 nM,3,3,peak_392.32_height,392.31999999999999,10,39956.29709576293,41469.971506306319,1513.67441054339,3.7883250465266562,387.28426439999998,387.28426439999998,3,3
historical_vs_controlled_legacy,historical_mixed_blank_legacy,controlled_legacy_confirmed_blank,blank_only_effect,scan,data/quarantine/legacy_snapshot/Optimisation/750_5_5_H/4ATP_100nM_rep3_acc3.csv,1e-07,100 nM,3,3,peak_1078.5_height,1078.5,7,545.51773777478411,553.50742287950277,7.9896851047186601,1.4646059241463538,1079.299422,1079.299422,3,3
historical_vs_controlled_legacy,historical_mixed_blank_legacy,controlled_legacy_confirmed_blank,blank_only_effect,scan,data/quarantine/legacy_snapshot/Optimisation/750_5_5_H/4ATP_100nM_rep3_acc3.csv,1e-07,100 nM,3,3,peak_1589.62_height,1589.6199999999999,8,4028.7341774261604,4000.3022345445861,-28.431942881574287,-0.70572893691731775,1588.3181139999999,1588.3181139999999,5,5
historical_vs_controlled_legacy,historical_mixed_blank_legacy,controlled_legacy_confirmed_blank,blank_only_effect,scan,data/quarantine/legacy_snapshot/Optimisation/750_5_5_H/4ATP_100nM_rep3_acc4.csv,1e-07,100 nM,3,4,peak_392.32_height,392.31999999999999,10,39985.609648396945,34755.268434498175,-5230.3412138987696,-13.080558880783396,387.28426439999998,387.28426439999998,3,3
historical_vs_controlled_legacy,historical_mixed_blank_legacy,controlled_legacy_confirmed_blank,blank_only_effect,scan,data/quarantine/legacy_snapshot/Optimisation/750_5_5_H/4ATP_100nM_rep3_acc4.csv,1e-07,100 nM,3,4,peak_1078.5_height,1078.5,7,2.8762162503189757,264.37635288227057,261.50013663195159,9091.8106941003116,1075.303942,1075.303942,3,3
historical_vs_controlled_legacy,historical_mixed_blank_legacy,controlled_legacy_confirmed_blank,blank_only_effect,scan,data/quarantine/legacy_snapshot/Optimisation/750_5_5_H/4ATP_100nM_rep3_acc4.csv,1e-07,100 nM,3,4,peak_1589.62_height,1589.6199999999999,8,3964.1579904613877,463.37098719526921,-3500.7870032661185,-88.310985881232824,1588.3181139999999,1591.579872,5,5
historical_vs_controlled_legacy,historical_mixed_blank_legacy,controlled_legacy_confirmed_blank,blank_only_effect,scan,data/quarantine/legacy_snapshot/Optimisation/750_5_5_H/4ATP_100nM_rep3_acc5.csv,1e-07,100 nM,3,5,peak_392.32_height,392.31999999999999,10,36020.831256759018,34857.071266709812,-1163.759990049206,-3.2307971511091536,387.28426439999998,387.28426439999998,3,3
historical_vs_controlled_legacy,historical_mixed_blank_legacy,controlled_legacy_confirmed_blank,blank_only_effect,scan,data/quarantine/legacy_snapshot/Optimisation/750_5_5_H/4ATP_100nM_rep3_acc5.csv,1e-07,100 nM,3,5,peak_1078.5_height,1078.5,7,258.98428043375952,251.79054376323074,-7.1937366705287786,-2.7776730921584729,1075.303942,1075.303942,3,3
historical_vs_controlled_legacy,historical_mixed_blank_legacy,controlled_legacy_confirmed_blank,blank_only_effect,scan,data/quarantine/legacy_snapshot/Optimisation/750_5_5_H/4ATP_100nM_rep3_acc5.csv,1e-07,100 nM,3,5,peak_1589.62_height,1589.6199999999999,8,621.2309147078422,791.26930431041774,170.03838960257553,27.371205388666574,1588.3181139999999,1588.3181139999999,5,5
historical_vs_controlled_legacy,historical_mixed_blank_legacy,controlled_legacy_confirmed_blank,blank_only_effect,scan,data/quarantine/legacy_snapshot/Optimisation/750_5_5_H/4ATP_100pM_rep1_acc1.csv,1e-10,100 pM,1,1,peak_392.32_height,392.31999999999999,10,8966.2563249106952,8328.7699128759668,-637.48641203472835,-7.1098392565871436,392.32072840000001,392.32072840000001,3,3
historical_vs_controlled_legacy,historical_mixed_blank_legacy,controlled_legacy_confirmed_blank,blank_only_effect,scan,data/quarantine/legacy_snapshot/Optimisation/750_5_5_H/4ATP_100pM_rep1_acc1.csv,1e-10,100 pM,1,1,peak_1078.5_height,1078.5,7,2534.7624708357789,2556.7351494762629,21.972678640483991,0.86685355702142031,1079.299422,1079.299422,3,3
historical_vs_controlled_legacy,historical_mixed_blank_legacy,controlled_legacy_confirmed_blank,blank_only_effect,scan,data/quarantine/legacy_snapshot/Optimisation/750_5_5_H/4ATP_100pM_rep1_acc1.csv,1e-10,100 pM,1,1,peak_1589.62_height,1589.6199999999999,8,943.97515069831729,1030.2500584727011,86.274907774383792,9.1395316614596123,1591.579872,1581.7814310000001,5,5
historical_vs_controlled_legacy,historical_mixed_blank_legacy,controlled_legacy_confirmed_blank,blank_only_effect,scan,data/quarantine/legacy_snapshot/Optimisation/750_5_5_H/4ATP_100pM_rep1_acc2.csv,1e-10,100 pM,1,2,peak_392.32_height,392.31999999999999,10,9769.9727536544942,6456.1733012092845,-3313.7994524452097,-33.9182056695672,392.32072840000001,392.32072840000001,3,3
historical_vs_controlled_legacy,historical_mixed_blank_legacy,controlled_legacy_confirmed_blank,blank_only_effect,scan,data/quarantine/legacy_snapshot/Optimisation/750_5_5_H/4ATP_100pM_rep1_acc2.csv,1e-10,100 pM,1,2,peak_1078.5_height,1078.5,7,2018.18235328738,2108.9121880106527,90.729834723272688,4.4956212492634542,1079.299422,1079.299422,3,3
historical_vs_controlled_legacy,historical_mixed_blank_legacy,controlled_legacy_confirmed_blank,blank_only_effect,scan,data/quarantine/legacy_snapshot/Optimisation/750_5_5_H/4ATP_100pM_rep1_acc2.csv,1e-10,100 pM,1,2,peak_1589.62_height,1589.6199999999999,8,995.26214594962198,1031.0148186012098,35.752672651587773,3.592286996656004,1581.7814310000001,1581.7814310000001,5,5
historical_vs_controlled_legacy,historical_mixed_blank_legacy,controlled_legacy_confirmed_blank,blank_only_effect,scan,data/quarantine/legacy_snapshot/Optimisation/750_5_5_H/4ATP_100pM_rep1_acc3.csv,1e-10,100 pM,1,3,peak_392.32_height,392.31999999999999,10,9529.3050420302516,8978.7483795729531,-550.55666245729844,-5.7775111619262471,392.32072840000001,392.32072840000001,3,3
historical_vs_controlled_legacy,historical_mixed_blank_legacy,controlled_legacy_confirmed_blank,blank_only_effect,scan,data/quarantine/legacy_snapshot/Optimisation/750_5_5_H/4ATP_100pM_rep1_acc3.csv,1e-10,100 pM,1,3,peak_1078.5_height,1078.5,7,2062.5651020702917,2132.4006563245111,69.83555425421946,3.3858593934379231,1079.299422,1079.299422,3,3
historical_vs_controlled_legacy,historical_mixed_blank_legacy,controlled_legacy_confirmed_blank,blank_only_effect,scan,data/quarantine/legacy_snapshot/Optimisation/750_5_5_H/4ATP_100pM_rep1_acc3.csv,1e-10,100 pM,1,3,peak_1589.62_height,1589.6199999999999,8,849.18273436534855,985.90649269263304,136.72375832728449,16.100628615520233,1581.7814310000001,1581.7814310000001,5,5
historical_vs_controlled_legacy,historical_mixed_blank_legacy,controlled_legacy_confirmed_blank,blank_only_effect,scan,data/quarantine/legacy_snapshot/Optimisation/750_5_5_H/4ATP_100pM_rep1_acc4.csv,1e-10,100 pM,1,4,peak_392.32_height,392.31999999999999,10,9448.7322881326309,8175.0873184870252,-1273.6449696456057,-13.479532817807439,392.32072840000001,392.32072840000001,3,3
historical_vs_controlled_legacy,historical_mixed_blank_legacy,controlled_legacy_confirmed_blank,blank_only_effect,scan,data/quarantine/legacy_snapshot/Optimisation/750_5_5_H/4ATP_100pM_rep1_acc4.csv,1e-10,100 pM,1,4,peak_1078.5_height,1078.5,7,1948.5212970947775,1989.4011996054026,40.879902510625016,2.0979961867276726,1079.299422,1079.299422,3,3
historical_vs_controlled_legacy,historical_mixed_blank_legacy,controlled_legacy_confirmed_blank,blank_only_effect,scan,data/quarantine/legacy_snapshot/Optimisation/750_5_5_H/4ATP_100pM_rep1_acc4.csv,1e-10,100 pM,1,4,peak_1589.62_height,1589.6199999999999,8,1096.0883960389467,1040.9395237000911,-55.148872338855654,-5.0314256165974482,1581.7814310000001,1581.7814310000001,5,5
historical_vs_controlled_legacy,historical_mixed_blank_legacy,controlled_legacy_confirmed_blank,blank_only_effect,scan,data/quarantine/legacy_snapshot/Optimisation/750_5_5_H/4ATP_100pM_rep1_acc5.csv,1e-10,100 pM,1,5,peak_392.32_height,392.31999999999999,10,9090.2764095951297,8260.4652094439371,-829.81120015119268,-9.1285585031858396,392.32072840000001,392.32072840000001,3,3
historical_vs_controlled_legacy,historical_mixed_blank_legacy,controlled_legacy_confirmed_blank,blank_only_effect,scan,data/quarantine/legacy_snapshot/Optimisation/750_5_5_H/4ATP_100pM_rep1_acc5.csv,1e-10,100 pM,1,5,peak_1078.5_height,1078.5,7,1922.0663014100267,1879.9226949129661,-42.143606497060546,-2.1926198105728205,1079.299422,1079.299422,3,3
historical_vs_controlled_legacy,historical_mixed_blank_legacy,controlled_legacy_confirmed_blank,blank_only_effect,scan,data/quarantine/legacy_snapshot/Optimisation/750_5_5_H/4ATP_100pM_rep1_acc5.csv,1e-10,100 pM,1,5,peak_1589.62_height,1589.6199999999999,8,901.24245092094463,1045.2104146989602,143.96796377801559,15.97438776112913,1581.7814310000001,1585.0519710000001,5,5
historical_vs_controlled_legacy,historical_mixed_blank_legacy,controlled_legacy_confirmed_blank,blank_only_effect,scan,data/quarantine/legacy_snapshot/Optimisation/750_5_5_H/4ATP_100pM_rep2_acc1.csv,1e-10,100 pM,2,1,peak_392.32_height,392.31999999999999,10,9492.3699204876084,7517.7396794236547,-1974.6302410639537,-20.802289181778114,392.32072840000001,392.32072840000001,3,3
historical_vs_controlled_legacy,historical_mixed_blank_legacy,controlled_legacy_confirmed_blank,blank_only_effect,scan,data/quarantine/legacy_snapshot/Optimisation/750_5_5_H/4ATP_100pM_rep2_acc1.csv,1e-10,100 pM,2,1,peak_1078.5_height,1078.5,7,3513.916917036709,3617.5129449985166,103.59602796180752,2.9481638413115983,1079.299422,1079.299422,3,3
historical_vs_controlled_legacy,historical_mixed_blank_legacy,controlled_legacy_confirmed_blank,blank_only_effect,scan,data/quarantine/legacy_snapshot/Optimisation/750_5_5_H/4ATP_100pM_rep2_acc1.csv,1e-10,100 pM,2,1,peak_1589.62_height,1589.6199999999999,8,1751.3028300595568,1629.7453597771287,-121.55747028242808,-6.9409737822609614,1588.3181139999999,1588.3181139999999,5,5
