Repository: BioNanosensors/AuAgBC-SERS-sweat-analysis

# AuAgBC SERS sweat analysis

This repository accompanies *Miniaturised Setup for Surface-Enhanced Raman
Spectroscopy in Sweat Analysis*. It provides one manifest-driven Python workflow
for portable and benchtop Raman CSV files, the processed tables used to assemble
the article, and an explicit provenance audit of the supplied spectra.

> [!IMPORTANT]
> **Public work in progress.** This repository is public to support transparent
> audit, but it is not yet an unqualified data release. Human-sweat measurements
> were reported as collected with signed informed consent and without formal
> institutional ethics approval. The available consent template does not
> establish permission for open data sharing. See the
> [human-data governance record](docs/HUMAN_DATA_GOVERNANCE.md) and
> [release checklist](docs/RELEASE_CHECKLIST.md).

## Read this before using the data

The reconstruction found genuine provenance conflicts in the prepared archive:
some spectra are duplicated under different concentrations, ten shared blank
channels exactly match columns stored in Test HS master folders while five
match columns stored in a Test 4-ATP master folder, and parts of the calibration
and May stability sets disagree with the master measurement collections. Folder
context does not prove the blank's sample identity, and none of the channels is
a confirmed setting-matched low-power blank for the final calibration. Nothing
was silently deleted or relabelled.

- `data/published_snapshot/` contains the paper-facing tables.
- `data/raw/` and `data/processed/` contain verified or newly generated material.
- `data/quarantine/legacy_snapshot/` preserves unresolved CSV files with their
  original relative structure.
- `metadata/dataset_manifest.csv` records checksums and status for every
  source-derived dataset file and copied audit report.

See [the data audit](docs/DATA_AUDIT.md) before quantitative reuse. A
`publication_snapshot` label means “used in preparation of the manuscript,” not
“complete raw lineage independently verified.”

## One processing interface

Inspect any supported CSV without changing it:

```text
python process_raman.py inspect "path/to/spectrum.csv"
```

Process a portable CSV/JSON configuration:

```text
python process_raman.py process configs/reference_example.json
```

Or process a CSV manifest directly:

```text
python process_raman.py process configs/example_manifest.csv --input-root . --output outputs/reference_run --profile reference_2026
```

Verify that an output directory still matches its recorded inputs and products:

```text
python process_raman.py verify outputs/reference_run/run.json
```

Verify the release manifests, file checksums, summary counts, and limited
direct-identifier scan without installing any third-party package:

```text
python scripts/verify_repository_data.py
```

Verify the conservative inventory of direct human-sweat records, shared blank

## Processing profiles

- `reference_2026`: the explicit, current reference workflow. It aligns spectra
  within experiment/instrument groups, processes individual scans before any
  averaging, applies configured baseline/filter/blank steps, and records all
  resolved parameters.
- `legacy_individual`: the portable v2 chain recovered from the historical
  scripts and used for numerical archaeology.
- `legacy_sg2`, `legacy_sg3`, and `spyder_tuned`: named historical variants kept
  so their assumptions cannot be confused with the reference workflow.

The manuscript does not contain enough numerical processing parameters to claim
that `reference_2026` exactly regenerates every historical derivative. The
separate `legacy_individual` profile does reproduce all 955 paired spectra in
the five audited stability and optimisation families exactly. Results are in
`metadata/validation/package_reproduction_summary.csv`, with one row per file
in `metadata/validation/package_reproduction_metrics.csv`, and are interpreted
in the [data audit](docs/DATA_AUDIT.md).

# reference_2026

This package uses reference_2026 and the confirmed blank. It is a separate modern workflow sensitivity analysis, not a paper reproduction or an automatically preferred result.

`spectra_scan.csv.gz` contains every processed scan in long form. `processed_spectra.zip` contains 200 two-column CSV members. The resolved manifest paths refer to members inside that ZIP. Aggregates, peaks, the processing report, and source metadata remain directly readable. `run.json` is omitted because it contains execution timestamps and an OS-specific platform string. `package_metadata.json` retains the exact Python/dependency versions, code-file hashes, deterministic method and count metadata, run-level warnings, per-record warning counts, and captured numerical-library warnings. The manifest-visible `filter_fft_peak_index` values come from the audited cutoff lock and prevent hardware-dependent midpoint ties from changing a replayed filter.

File: data/processed/4atp/optimisation/750_5_5_H/reference_2026/peaks_concentration.csv
record_group,sample_type,concentration_molar,concentration_label,instrument,band,center_cm-1,window_cm-1,method,peak_value_mean_of_replicate_means,peak_value_sd_across_replicates,n_replicates,cv_percent
optimisation_750_5_5_h_confirmed_blank_reanalysis,4atp,0.0001,100 µM,portable_raman,peak_1078.5_height,1078.5,7,height,11873.408071587257,13000.017574146967,3,109.48850991869517
optimisation_750_5_5_h_confirmed_blank_reanalysis,4atp,0.0001,100 µM,portable_raman,peak_1589.62_height,1589.6199999999999,8,height,11202.239616033536,3514.8161259286153,3,31.376012711761057
optimisation_750_5_5_h_confirmed_blank_reanalysis,4atp,0.0001,100 µM,portable_raman,peak_392.32_height,392.31999999999999,10,height,5870.3094523895597,8781.6340918205824,3,149.59405740094235
optimisation_750_5_5_h_confirmed_blank_reanalysis,4atp,0.001,1 mM,portable_raman,peak_1078.5_height,1078.5,7,height,7146.842558061976,6781.7257292564427,3,94.891214884905153
optimisation_750_5_5_h_confirmed_blank_reanalysis,4atp,0.001,1 mM,portable_raman,peak_1589.62_height,1589.6199999999999,8,height,19160.008150179583,4570.9706687790613,3,23.85683050315518
optimisation_750_5_5_h_confirmed_blank_reanalysis,4atp,0.001,1 mM,portable_raman,peak_392.32_height,392.31999999999999,10,height,720.59495567240435,355.29213789463176,3,49.305387873982575
optimisation_750_5_5_h_confirmed_blank_reanalysis,4atp,1.0000000000000001e-05,10 µM,portable_raman,peak_1078.5_height,1078.5,7,height,12454.988412103565,17514.789356812718,3,140.62469411687383
optimisation_750_5_5_h_confirmed_blank_reanalysis,4atp,1.0000000000000001e-05,10 µM,portable_raman,peak_1589.62_height,1589.6199999999999,8,height,13012.124371236818,11190.840207089483,3,86.003175867475832
optimisation_750_5_5_h_confirmed_blank_reanalysis,4atp,1.0000000000000001e-05,10 µM,portable_raman,peak_392.32_height,392.31999999999999,10,height,5893.8916288094188,9579.5919245981368,3,162.53423930927008
optimisation_750_5_5_h_confirmed_blank_reanalysis,4atp,1.0000000000000001e-09,1 nM,portable_raman,peak_1078.5_height,1078.5,7,height,2706.5079243177147,226.86410941533094,3,8.3821705222799689
optimisation_750_5_5_h_confirmed_blank_reanalysis,4atp,1.0000000000000001e-09,1 nM,portable_raman,peak_1589.62_height,1589.6199999999999,8,height,1458.8443662318739,252.03841702776199,3,17.276580207028207
optimisation_750_5_5_h_confirmed_blank_reanalysis,4atp,1.0000000000000001e-09,1 nM,portable_raman,peak_392.32_height,392.31999999999999,10,height,3247.8138932551069,400.58161508569401,3,12.333884522065791
optimisation_750_5_5_h_confirmed_blank_reanalysis,4atp,1.0000000000000001e-15,1 fM,portable_raman,peak_1078.5_height,1078.5,7,height,2140.429125082484,291.79877475272821,3,13.632723052275015
optimisation_750_5_5_h_confirmed_blank_reanalysis,4atp,1.0000000000000001e-15,1 fM,portable_raman,peak_1589.62_height,1589.6199999999999,8,height,1125.4663661816601,155.13922423548513,3,13.784438957675995
optimisation_750_5_5_h_confirmed_blank_reanalysis,4atp,1.0000000000000001e-15,1 fM,portable_raman,peak_392.32_height,392.31999999999999,10,height,2301.8129479842332,325.4127383655503,3,14.137236418385951
optimisation_750_5_5_h_confirmed_blank_reanalysis,4atp,1e-08,10 nM,portable_raman,peak_1078.5_height,1078.5,7,height,2622.7471466050692,1211.5463509248104,3,46.19379159340837
optimisation_750_5_5_h_confirmed_blank_reanalysis,4atp,1e-08,10 nM,portable_raman,peak_1589.62_height,1589.6199999999999,8,height,1613.3075362931825,1062.7523405711729,3,65.874132281871496
optimisation_750_5_5_h_confirmed_blank_reanalysis,4atp,1e-08,10 nM,portable_raman,peak_392.32_height,392.31999999999999,10,height,2864.9967883110671,1423.6274245583365,3,49.69036720622551
optimisation_750_5_5_h_confirmed_blank_reanalysis,4atp,1e-10,100 pM,portable_raman,peak_1078.5_height,1078.5,7,height,2598.6223159879096,653.08420890091645,3,25.131940293240941
optimisation_750_5_5_h_confirmed_blank_reanalysis,4atp,1e-10,100 pM,portable_raman,peak_1589.62_height,1589.6199999999999,8,height,1373.8298250369153,298.26703078187762,3,21.710624223335891
optimisation_750_5_5_h_confirmed_blank_reanalysis,4atp,1e-10,100 pM,portable_raman,peak_392.32_height,392.31999999999999,10,height,3168.4033946987843,1620.3133616323587,3,51.139743264490455
optimisation_750_5_5_h_confirmed_blank_reanalysis,4atp,1e-13,100 fM,portable_raman,peak_1078.5_height,1078.5,7,height,2598.8303598784764,1316.1039457877796,3,50.642164494696829
optimisation_750_5_5_h_confirmed_blank_reanalysis,4atp,1e-13,100 fM,portable_raman,peak_1589.62_height,1589.6199999999999,8,height,1491.297791241009,900.51924345535451,3,60.384937786702679
optimisation_750_5_5_h_confirmed_blank_reanalysis,4atp,1e-13,100 fM,portable_raman,peak_392.32_height,392.31999999999999,10,height,3039.9729767946797,1533.6611636339342,3,50.449828841933083
optimisation_750_5_5_h_confirmed_blank_reanalysis,4atp,1e-14,10 fM,portable_raman,peak_1078.5_height,1078.5,7,height,3295.8682002432124,533.24208782575295,3,16.179108369272878
optimisation_750_5_5_h_confirmed_blank_reanalysis,4atp,1e-14,10 fM,portable_raman,peak_1589.62_height,1589.6199999999999,8,height,6976.8100940471586,8105.3576037836556,3,116.17569483078535
optimisation_750_5_5_h_confirmed_blank_reanalysis,4atp,1e-14,10 fM,portable_raman,peak_392.32_height,392.31999999999999,10,height,1654.5677117684875,2198.1030271480558,3,132.85059363322216
optimisation_750_5_5_h_confirmed_blank_reanalysis,4atp,9.9999999999999994e-12,10 pM,portable_raman,peak_1078.5_height,1078.5,7,height,2919.1793102930897,725.10719547552026,3,24.839419521739433
optimisation_750_5_5_h_confirmed_blank_reanalysis,4atp,9.9999999999999994e-12,10 pM,portable_raman,peak_1589.62_height,1589.6199999999999,8,height,1759.2429533367595,831.69209276833431,3,47.275567663401027
optimisation_750_5_5_h_confirmed_blank_reanalysis,4atp,9.9999999999999994e-12,10 pM,portable_raman,peak_392.32_height,392.31999999999999,10,height,2534.3094253345521,1941.2199198418475,3,76.597589088222279
optimisation_750_5_5_h_confirmed_blank_reanalysis,4atp,9.9999999999999995e-07,1 µM,portable_raman,peak_1078.5_height,1078.5,7,height,8321.9803664846459,5073.0094970216251,3,60.959162045759015
optimisation_750_5_5_h_confirmed_blank_reanalysis,4atp,9.9999999999999995e-07,1 µM,portable_raman,peak_1589.62_height,1589.6199999999999,8,height,8915.8508905269373,7583.5293146032391,3,85.056708638551967
optimisation_750_5_5_h_confirmed_blank_reanalysis,4atp,9.9999999999999995e-07,1 µM,portable_raman,peak_392.32_height,392.31999999999999,10,height,3955.35768796296,3930.4702373085097,3,99.370791401996627
optimisation_750_5_5_h_confirmed_blank_reanalysis,4atp,9.9999999999999995e-08,100 nM,portable_raman,peak_1078.5_height,1078.5,7,height,3657.6575439908502,871.31341625728987,3,23.82162369707812
optimisation_750_5_5_h_confirmed_blank_reanalysis,4atp,9.9999999999999995e-08,100 nM,portable_raman,peak_1589.62_height,1589.6199999999999,8,height,3347.3687516818259,2444.0129182641949,3,73.01295732763964
optimisation_750_5_5_h_confirmed_blank_reanalysis,4atp,9.9999999999999995e-08,100 nM,portable_raman,peak_392.32_height,392.31999999999999,10,height,3702.0477924803458,3152.904242322717,3,85.166492143265742
optimisation_750_5_5_h_confirmed_blank_reanalysis,4atp,9.9999999999999998e-13,1 pM,portable_raman,peak_1078.5_height,1078.5,7,height,3795.9392056458146,2449.9705001412276,3,64.541879292937907
optimisation_750_5_5_h_confirmed_blank_reanalysis,4atp,9.9999999999999998e-13,1 pM,portable_raman,peak_1589.62_height,1589.6199999999999,8,height,4450.0518668760151,5669.0121213444154,3,127.39204600156997
optimisation_750_5_5_h_confirmed_blank_reanalysis,4atp,9.9999999999999998e-13,1 pM,portable_raman,peak_392.32_height,392.31999999999999,10,height,1920.9201143733517,1097.3408992244813,3,57.125795654571462
optimisation_750_5_5_h_confirmed_blank_reanalysis,blank,,Blank,portable_raman,peak_1078.5_height,1078.5,7,height,363.137690863057,,1,
optimisation_750_5_5_h_confirmed_blank_reanalysis,blank,,Blank,portable_raman,peak_1589.62_height,1589.6199999999999,8,height,314.61922532744592,,1,
optimisation_750_5_5_h_confirmed_blank_reanalysis,blank,,Blank,portable_raman,peak_392.32_height,392.31999999999999,10,height,225.89938031411089,,1,

File: data/processed/4atp/optimisation/750_5_5_H/reference_2026/spectra_replicate.csv (part 1 of 67)
record_group,sample_type,concentration_molar,concentration_label,instrument,replicate,raman_shift_cm-1,intensity_mean,intensity_sd,n_scans
optimisation_750_5_5_h_confirmed_blank_reanalysis,4atp,0.0001,100 µM,portable_raman,1,342.00642181961803,352.91190159769292,195.85102415722253,5
optimisation_750_5_5_h_confirmed_blank_reanalysis,4atp,0.0001,100 µM,portable_raman,1,345.70980181775525,480.4146020623856,138.64933661419278,5
optimisation_750_5_5_h_confirmed_blank_reanalysis,4atp,0.0001,100 µM,portable_raman,1,349.41318181589247,500.00759102703051,285.63276078069885,5
optimisation_750_5_5_h_confirmed_blank_reanalysis,4atp,0.0001,100 µM,portable_raman,1,353.11656181402975,504.71480145785307,409.50437159248258,5
optimisation_750_5_5_h_confirmed_blank_reanalysis,4atp,0.0001,100 µM,portable_raman,1,356.81994181216697,555.61331621361728,495.20493591584636,5
optimisation_750_5_5_h_confirmed_blank_reanalysis,4atp,0.0001,100 µM,portable_raman,1,360.5233218103042,560.5639267462567,566.1897825582472,5
optimisation_750_5_5_h_confirmed_blank_reanalysis,4atp,0.0001,100 µM,portable_raman,1,364.22670180844142,497.19847342200603,639.40979369508091,5
optimisation_750_5_5_h_confirmed_blank_reanalysis,4atp,0.0001,100 µM,portable_raman,1,367.93008180657864,505.34005924445074,714.06267712076271,5
optimisation_750_5_5_h_confirmed_blank_reanalysis,4atp,0.0001,100 µM,portable_raman,1,371.63346180471586,598.07792580395312,781.68099368373339,5
optimisation_750_5_5_h_confirmed_blank_reanalysis,4atp,0.0001,100 µM,portable_raman,1,375.33684180285309,589.95943262817468,838.86037241557756,5
optimisation_750_5_5_h_confirmed_blank_reanalysis,4atp,0.0001,100 µM,portable_raman,1,379.04022180099037,589.35859700245942,888.5915846685316,5
optimisation_750_5_5_h_confirmed_blank_reanalysis,4atp,0.0001,100 µM,portable_raman,1,382.74360179912759,705.78139398278529,935.50663578824469,5
optimisation_750_5_5_h_confirmed_blank_reanalysis,4atp,0.0001,100 µM,portable_raman,1,386.44698179726481,781.92366520740472,982.33214928811276,5
optimisation_750_5_5_h_confirmed_blank_reanalysis,4atp,0.0001,100 µM,portable_raman,1,390.15036179540203,769.21026474862754,1030.3286857104415,5
optimisation_750_5_5_h_confirmed_blank_reanalysis,4atp,0.0001,100 µM,portable_raman,1,393.85374179353926,801.6542960435396,1080.0027060994823,5
optimisation_750_5_5_h_confirmed_blank_reanalysis,4atp,0.0001,100 µM,portable_raman,1,397.55712179167654,865.58935616366216,1133.1355912614715,5
optimisation_750_5_5_h_confirmed_blank_reanalysis,4atp,0.0001,100 µM,portable_raman,1,401.26050178981376,807.0718212718524,1193.038472679073,5
optimisation_750_5_5_h_confirmed_blank_reanalysis,4atp,0.0001,100 µM,portable_raman,1,404.96388178795098,788.59274441792627,1263.5934379919447,5
optimisation_750_5_5_h_confirmed_blank_reanalysis,4atp,0.0001,100 µM,portable_raman,1,408.6672617860882,871.1051841068354,1340.6321663934186,5
optimisation_750_5_5_h_confirmed_blank_reanalysis,4atp,0.0001,100 µM,portable_raman,1,412.37064178422543,946.55723674168053,1403.9503736073325,5
optimisation_750_5_5_h_confirmed_blank_reanalysis,4atp,0.0001,100 µM,portable_raman,1,416.07402178236265,1023.4438585803784,1420.1467830786926,5
optimisation_750_5_5_h_confirmed_blank_reanalysis,4atp,0.0001,100 µM,portable_raman,1,419.77740178049987,973.6848627785763,1366.2955547295485,5
optimisation_750_5_5_h_confirmed_blank_reanalysis,4atp,0.0001,100 µM,portable_raman,1,423.48078177863715,843.79255703916078,1255.7032540954754,5
optimisation_750_5_5_h_confirmed_blank_reanalysis,4atp,0.0001,100 µM,portable_raman,1,427.18416177677437,740.71520184085114,1131.7864368268936,5
optimisation_750_5_5_h_confirmed_blank_reanalysis,4atp,0.0001,100 µM,portable_raman,1,430.8875417749116,600.84018992897836,1028.2959489724735,5
optimisation_750_5_5_h_confirmed_blank_reanalysis,4atp,0.0001,100 µM,portable_raman,1,434.59092177304882,481.80523691471126,940.8191226413478,5
optimisation_750_5_5_h_confirmed_blank_reanalysis,4atp,0.0001,100 µM,portable_raman,1,438.29430177118604,387.02935611719374,837.11563343249202,5
optimisation_750_5_5_h_confirmed_blank_reanalysis,4atp,0.0001,100 µM,portable_raman,1,441.99768176932332,347.10292871745185,687.01979753391538,5
optimisation_750_5_5_h_confirmed_blank_reanalysis,4atp,0.0001,100 µM,portable_raman,1,445.70106176746049,387.26413514630786,506.00558166521347,5
optimisation_750_5_5_h_confirmed_blank_reanalysis,4atp,0.0001,100 µM,portable_raman,1,449.40444176559777,432.97297918837467,354.13708029668538,5
optimisation_750_5_5_h_confirmed_blank_reanalysis,4atp,0.0001,100 µM,portable_raman,1,453.10782176373499,385.93103986203079,284.01339255134945,5
optimisation_750_5_5_h_confirmed_blank_reanalysis,4atp,0.0001,100 µM,portable_raman,1,456.81120176187221,351.25926968522333,286.46328615509469,5
optimisation_750_5_5_h_confirmed_blank_reanalysis,4atp,0.0001,100 µM,portable_raman,1,460.51458176000943,437.82599741875384,316.98227143361913,5
optimisation_750_5_5_h_confirmed_blank_reanalysis,4atp,0.0001,100 µM,portable_raman,1,464.21796175814666,451.93465583572953,337.81693955214195,5
optimisation_750_5_5_h_confirmed_blank_reanalysis,4atp,0.0001,100 µM,portable_raman,1,467.92134175628394,445.04653213208803,355.14085213040278,5
optimisation_750_5_5_h_confirmed_blank_reanalysis,4atp,0.0001,100 µM,portable_raman,1,471.6247217544211,595.36408571980132,427.59203450036102,5
optimisation_750_5_5_h_confirmed_blank_reanalysis,4atp,0.0001,100 µM,portable_raman,1,475.32810175255838,705.00917072298967,643.75861439365826,5
optimisation_750_5_5_h_confirmed_blank_reanalysis,4atp,0.0001,100 µM,portable_raman,1,479.0314817506956,813.62580099753927,973.34529242924077,5
optimisation_750_5_5_h_confirmed_blank_reanalysis,4atp,0.0001,100 µM,portable_raman,1,482.73486174883283,965.48188029360369,1285.8182303196797,5
optimisation_750_5_5_h_confirmed_blank_reanalysis,4atp,0.0001,100 µM,portable_raman,1,486.43824174697011,1018.7928148614619,1448.1358272624252,5
optimisation_750_5_5_h_confirmed_blank_reanalysis,4atp,0.0001,100 µM,portable_raman,1,490.14162174510727,1025.6203776374462,1400.8062942941349,5
optimisation_750_5_5_h_confirmed_blank_reanalysis,4atp,0.0001,100 µM,portable_raman,1,493.84500174324455,965.2723754191511,1228.4963500662723,5
optimisation_750_5_5_h_confirmed_blank_reanalysis,4atp,0.0001,100 µM,portable_raman,1,497.54838174138177,866.72840383415223,1039.8570392237618,5
optimisation_750_5_5_h_confirmed_blank_reanalysis,4atp,0.0001,100 µM,portable_raman,1,501.251761739519,761.82849175719616,895.37965292981892,5
optimisation_750_5_5_h_confirmed_blank_reanalysis,4atp,0.0001,100 µM,portable_raman,1,504.95514173765622,626.30263594435542,784.14481060879643,5
optimisation_750_5_5_h_confirmed_blank_reanalysis,4atp,0.0001,100 µM,portable_raman,1,508.65852173579344,537.22890968264471,670.5346383099718,5
optimisation_750_5_5_h_confirmed_blank_reanalysis,4atp,0.0001,100 µM,portable_raman,1,512.36190173393072,585.46577811753309,525.11684122422264,5
optimisation_750_5_5_h_confirmed_blank_reanalysis,4atp,0.0001,100 µM,portable_raman,1,516.06528173206789,555.64998765681764,329.84934220475293,5
optimisation_750_5_5_h_confirmed_blank_reanalysis,4atp,0.0001,100 µM,portable_raman,1,519.76866173020517,463.54308602234266,321.56956823597346,5
optimisation_750_5_5_h_confirmed_blank_reanalysis,4atp,0.0001,100 µM,portable_raman,1,523.47204172834245,342.23252250026047,202.45799653028496,5
optimisation_750_5_5_h_confirmed_blank_reanalysis,4atp,0.0001,100 µM,portable_raman,1,527.17542172647961,328.3146297529608,179.41737904772975,5
optimisation_750_5_5_h_confirmed_blank_reanalysis,4atp,0.0001,100 µM,portable_raman,1,530.87880172461689,329.86871189436835,190.66591735862397,5
optimisation_750_5_5_h_confirmed_blank_reanalysis,4atp,0.0001,100 µM,portable_raman,1,534.58218172275406,413.94026249108282,124.29332989181147,5
optimisation_750_5_5_h_confirmed_blank_reanalysis,4atp,0.0001,100 µM,portable_raman,1,538.28556172089134,513.49445913402246,254.70508821704021,5
optimisation_750_5_5_h_confirmed_blank_reanalysis,4atp,0.0001,100 µM,portable_raman,1,541.98894171902862,470.70682160171691,359.21330746081645,5
optimisation_750_5_5_h_confirmed_blank_reanalysis,4atp,0.0001,100 µM,portable_raman,1,545.69232171716578,384.21606369486938,242.75300563213747,5
optimisation_750_5_5_h_confirmed_blank_reanalysis,4atp,0.0001,100 µM,portable_raman,1,549.39570171530295,195.2571336942043,217.1509352870745,5
optimisation_750_5_5_h_confirmed_blank_reanalysis,4atp,0.0001,100 µM,portable_raman,1,553.09908171344023,60.764557871652961,30.287322251483769,5
optimisation_750_5_5_h_confirmed_blank_reanalysis,4atp,0.0001,100 µM,portable_raman,1,556.80246171157751,3.563713036558954,120.24339380047708,5
optimisation_750_5_5_h_confirmed_blank_reanalysis,4atp,0.0001,100 µM,portable_raman,1,560.50584170971467,128.03782127636379,155.73946467450654,5
optimisation_750_5_5_h_confirmed_blank_reanalysis,4atp,0.0001,100 µM,portable_raman,1,564.20922170785195,192.93770019271912,104.93366483367889,5
optimisation_750_5_5_h_confirmed_blank_reanalysis,4atp,0.0001,100 µM,portable_raman,1,567.91260170598912,138.71375281467118,165.11735316775628,5
optimisation_750_5_5_h_confirmed_blank_reanalysis,4atp,0.0001,100 µM,portable_raman,1,571.6159817041264,62.002416921893506,137.12742682150332,5
optimisation_750_5_5_h_confirmed_blank_reanalysis,4atp,0.0001,100 µM,portable_raman,1,575.31936170226368,95.35073433510847,162.68405406409815,5
optimisation_750_5_5_h_confirmed_blank_reanalysis,4atp,0.0001,100 µM,portable_raman,1,579.02274170040084,197.49014194440537,161.72741499643539,5
optimisation_750_5_5_h_confirmed_blank_reanalysis,4atp,0.0001,100 µM,portable_raman,1,582.72612169853812,332.51267195444962,366.44044679393693,5
optimisation_750_5_5_h_confirmed_blank_reanalysis,4atp,0.0001,100 µM,portable_raman,1,586.42950169667529,347.42689409039281,391.57932299003221,5
optimisation_750_5_5_h_confirmed_blank_reanalysis,4atp,0.0001,100 µM,portable_raman,1,590.13288169481257,346.05503240114274,275.48272207764171,5
optimisation_750_5_5_h_confirmed_blank_reanalysis,4atp,0.0001,100 µM,portable_raman,1,593.83626169294985,382.27161456816032,250.57657175726843,5
optimisation_750_5_5_h_confirmed_blank_reanalysis,4atp,0.0001,100 µM,portable_raman,1,597.53964169108701,374.58171502507065,279.8873727785292,5
optimisation_750_5_5_h_confirmed_blank_reanalysis,4atp,0.0001,100 µM,portable_raman,1,601.24302168922418,479.35074639687025,441.74632402470542,5
optimisation_750_5_5_h_confirmed_blank_reanalysis,4atp,0.0001,100 µM,portable_raman,1,604.94640168736146,497.83412271064151,378.54784014893926,5
optimisation_750_5_5_h_confirmed_blank_reanalysis,4atp,0.0001,100 µM,portable_raman,1,608.64978168549874,529.93961834511879,307.60544133312595,5
optimisation_750_5_5_h_confirmed_blank_reanalysis,4atp,0.0001,100 µM,portable_raman,1,612.35316168363602,514.68400454510834,240.80610824899017,5
optimisation_750_5_5_h_confirmed_blank_reanalysis,4atp,0.0001,100 µM,portable_raman,1,616.05654168177318,495.36371474812967,258.13681097080104,5
optimisation_750_5_5_h_confirmed_blank_reanalysis,4atp,0.0001,100 µM,portable_raman,1,619.75992167991035,567.19871051128689,350.66535311584391,5
optimisation_750_5_5_h_confirmed_blank_reanalysis,4atp,0.0001,100 µM,portable_raman,1,623.46330167804763,704.25986838587448,444.64244959457636,5
optimisation_750_5_5_h_confirmed_blank_reanalysis,4atp,0.0001,100 µM,portable_raman,1,627.16668167618491,876.66328432697014,609.15468674581621,5
optimisation_750_5_5_h_confirmed_blank_reanalysis,4atp,0.0001,100 µM,portable_raman,1,630.87006167432219,958.98952122150945,789.9892373730421,5
optimisation_750_5_5_h_confirmed_blank_reanalysis,4atp,0.0001,100 µM,portable_raman,1,634.57344167245935,1048.8048664006642,813.15820033420823,5
optimisation_750_5_5_h_confirmed_blank_reanalysis,4atp,0.0001,100 µM,portable_raman,1,638.27682167059652,1160.4590079565496,679.36982629564591,5
optimisation_750_5_5_h_confirmed_blank_reanalysis,4atp,0.0001,100 µM,portable_raman,1,641.9802016687338,1138.3254930738037,512.4975686409897,5
optimisation_750_5_5_h_confirmed_blank_reanalysis,4atp,0.0001,100 µM,portable_raman,1,645.68358166687108,985.75164963207521,303.45787377949665,5
optimisation_750_5_5_h_confirmed_blank_reanalysis,4atp,0.0001,100 µM,portable_raman,1,649.38696166500836,885.25750735422173,231.27143538345979,5
optimisation_750_5_5_h_confirmed_blank_reanalysis,4atp,0.0001,100 µM,portable_raman,1,653.09034166314552,824.09504712619457,312.55906902814064,5
optimisation_750_5_5_h_confirmed_blank_reanalysis,4atp,0.0001,100 µM,portable_raman,1,656.79372166128269,724.90365516459383,413.10709452678879,5
optimisation_750_5_5_h_confirmed_blank_reanalysis,4atp,0.0001,100 µM,portable_raman,1,660.49710165941997,661.59721962041181,571.1238809241371,5
optimisation_750_5_5_h_confirmed_blank_reanalysis,4atp,0.0001,100 µM,portable_raman,1,664.20048165755725,673.14930661291123,655.36943724527737,5
optimisation_750_5_5_h_confirmed_blank_reanalysis,4atp,0.0001,100 µM,portable_raman,1,667.90386165569441,670.7469451656649,676.8608920945212,5
optimisation_750_5_5_h_confirmed_blank_reanalysis,4atp,0.0001,100 µM,portable_raman,1,671.60724165383169,667.70105919988805,750.26727026398623,5
optimisation_750_5_5_h_confirmed_blank_reanalysis,4atp,0.0001,100 µM,portable_raman,1,675.31062165196886,734.59716267041165,744.24325510356209,5
optimisation_750_5_5_h_confirmed_blank_reanalysis,4atp,0.0001,100 µM,portable_raman,1,679.01400165010614,810.7099302855089,728.3343234286325,5
optimisation_750_5_5_h_confirmed_blank_reanalysis,4atp,0.0001,100 µM,portable_raman,1,682.71738164824342,943.21956644141721,742.37590463428012,5
optimisation_750_5_5_h_confirmed_blank_reanalysis,4atp,0.0001,100 µM,portable_raman,1,686.42076164638058,1063.0217265698125,731.30081655076094,5
optimisation_750_5_5_h_confirmed_blank_reanalysis,4atp,0.0001,100 µM,portable_raman,1,690.12414164451775,1241.4562861551487,683.3455346788345,5
optimisation_750_5_5_h_confirmed_blank_reanalysis,4atp,0.0001,100 µM,portable_raman,1,693.82752164265503,1569.515164079882,568.39734679865626,5
optimisation_750_5_5_h_confirmed_blank_reanalysis,4atp,0.0001,100 µM,portable_raman,1,697.53090164079231,1842.170594863846,444.78285759550653,5
optimisation_750_5_5_h_confirmed_blank_reanalysis,4atp,0.0001,100 µM,portable_raman,1,701.23428163892959,2131.5031659808851,381.84520652296044,5
optimisation_750_5_5_h_confirmed_blank_reanalysis,4atp,0.0001,100 µM,portable_raman,1,704.93766163706675,2478.6161480562273,398.15616833751704,5
optimisation_750_5_5_h_confirmed_blank_reanalysis,4atp,0.0001,100 µM,portable_raman,1,708.64104163520392,2754.3416705312038,446.43833919495881,5
optimisation_750_5_5_h_confirmed_blank_reanalysis,4atp,0.0001,100 µM,portable_raman,1,712.3444216333412,3081.0415087608926,599.19567996111743,5
optimisation_750_5_5_h_confirmed_blank_reanalysis,4atp,0.0001,100 µM,portable_raman,1,716.04780163147848,3115.5977355649607,540.23082241859083,5
optimisation_750_5_5_h_confirmed_blank_reanalysis,4atp,0.0001,100 µM,portable_raman,1,719.75118162961576,2925.6832872329969,463.72978345200505,5
optimisation_750_5_5_h_confirmed_blank_reanalysis,4atp,0.0001,100 µM,portable_raman,1,723.45456162775292,2705.0293884310249,570.07569592343361,5
optimisation_750_5_5_h_confirmed_blank_reanalysis,4atp,0.0001,100 µM,portable_raman,1,727.15794162589009,2388.3633856724714,846.40366464439398,5
optimisation_750_5_5_h_confirmed_blank_reanalysis,4atp,0.0001,100 µM,portable_raman,1,730.86132162402737,2215.0425459248481,915.4286878990282,5
optimisation_750_5_5_h_confirmed_blank_reanalysis,4atp,0.0001,100 µM,portable_raman,1,734.56470162216465,2195.0789245834412,1007.256886625599,5
optimisation_750_5_5_h_confirmed_blank_reanalysis,4atp,0.0001,100 µM,portable_raman,1,738.26808162030193,2364.1586258757711,1021.5765226519181,5
optimisation_750_5_5_h_confirmed_blank_reanalysis,4atp,0.0001,100 µM,portable_raman,1,741.97146161843909,2461.8030684809241,1054.1030336287843,5
optimisation_750_5_5_h_confirmed_blank_reanalysis,4atp,0.0001,100 µM,portable_raman,1,745.67484161657626,2517.4840267281334,1107.9696129840459,5
optimisation_750_5_5_h_confirmed_blank_reanalysis,4atp,0.0001,100 µM,portable_raman,1,749.37822161471354,2267.4630557143269,1227.5912332987541,5
optimisation_750_5_5_h_confirmed_blank_reanalysis,4atp,0.0001,100 µM,portable_raman,1,753.08160161285082,2000.9100885835651,1346.4554011240918,5
optimisation_750_5_5_h_confirmed_blank_reanalysis,4atp,0.0001,100 µM,portable_raman,1,756.78498161098798,1787.166321414895,1425.6185310082828,5
optimisation_750_5_5_h_confirmed_blank_reanalysis,4atp,0.0001,100 µM,portable_raman,1,760.48836160912526,1663.8683787278146,1331.0140031156454,5
optimisation_750_5_5_h_confirmed_blank_reanalysis,4atp,0.0001,100 µM,portable_raman,1,764.19174160726243,1528.8801669119209,1212.8232913862248,5
optimisation_750_5_5_h_confirmed_blank_reanalysis,4atp,0.0001,100 µM,portable_raman,1,767.89512160539971,1438.381771443245,1228.9488593504896,5
optimisation_750_5_5_h_confirmed_blank_reanalysis,4atp,0.0001,100 µM,portable_raman,1,771.59850160353699,1719.2154101705723,1119.9001927097486,5
optimisation_750_5_5_h_confirmed_blank_reanalysis,4atp,0.0001,100 µM,portable_raman,1,775.30188160167415,1491.1418105599757,1248.1353821955054,5
optimisation_750_5_5_h_confirmed_blank_reanalysis,4atp,0.0001,100 µM,portable_raman,1,779.00526159981132,1302.6379796138269,1090.4629123451684,5
optimisation_750_5_5_h_confirmed_blank_reanalysis,4atp,0.0001,100 µM,portable_raman,1,782.7086415979486,1113.095713369054,1025.806671873876,5
optimisation_750_5_5_h_confirmed_blank_reanalysis,4atp,0.0001,100 µM,portable_raman,1,786.41202159608588,1158.1435911777328,1012.003775089493,5
optimisation_750_5_5_h_confirmed_blank_reanalysis,4atp,0.0001,100 µM,portable_raman,1,790.11540159422316,1262.6001722303797,945.61587716769509,5
optimisation_750_5_5_h_confirmed_blank_reanalysis,4atp,0.0001,100 µM,portable_raman,1,793.81878159236032,1279.5338643191049,925.26158264642413,5
optimisation_750_5_5_h_confirmed_blank_reanalysis,4atp,0.0001,100 µM,portable_raman,1,797.52216159049749,1513.6541628123211,755.90463834496245,5
optimisation_750_5_5_h_confirmed_blank_reanalysis,4atp,0.0001,100 µM,portable_raman,1,801.22554158863477,1608.8006749225933,645.09952433823037,5
optimisation_750_5_5_h_confirmed_blank_reanalysis,4atp,0.0001,100 µM,portable_raman,1,804.92892158677205,1853.6804543404128,508.2736241934615,5
optimisation_750_5_5_h_confirmed_blank_reanalysis,4atp,0.0001,100 µM,portable_raman,1,808.63230158490933,2002.5759727553989,468.36372353676558,5
optimisation_750_5_5_h_confirmed_blank_reanalysis,4atp,0.0001,100 µM,portable_raman,1,812.33568158304649,1993.0923976101337,442.48959572101592,5
optimisation_750_5_5_h_confirmed_blank_reanalysis,4atp,0.0001,100 µM,portable_raman,1,816.03906158118366,1767.0420461090544,287.68541166438314,5
optimisation_750_5_5_h_confirmed_blank_reanalysis,4atp,0.0001,100 µM,portable_raman,1,819.74244157932094,1420.9248536612008,209.275614577114,5
optimisation_750_5_5_h_confirmed_blank_reanalysis,4atp,0.0001,100 µM,portable_raman,1,823.44582157745822,1290.1995050087942,216.16635345017332,5
optimisation_750_5_5_h_confirmed_blank_reanalysis,4atp,0.0001,100 µM,portable_raman,1,827.14920157559538,1068.4230113706274,247.67228980754047,5
optimisation_750_5_5_h_confirmed_blank_reanalysis,4atp,0.0001,100 µM,portable_raman,1,830.85258157373266,669.05610385606929,143.21081078726456,5
optimisation_750_5_5_h_confirmed_blank_reanalysis,4atp,0.0001,100 µM,portable_raman,1,834.55596157186983,300.57507399373515,94.814677318018695,5
optimisation_750_5_5_h_confirmed_blank_reanalysis,4atp,0.0001,100 µM,portable_raman,1,838.25934157000711,245.26590586923862,120.65517900577908,5
optimisation_750_5_5_h_confirmed_blank_reanalysis,4atp,0.0001,100 µM,portable_raman,1,841.96272156814439,378.12134444810766,322.42357500782583,5
optimisation_750_5_5_h_confirmed_blank_reanalysis,4atp,0.0001,100 µM,portable_raman,1,845.66610156628155,74.934683411377108,130.04442054488621,5
optimisation_750_5_5_h_confirmed_blank_reanalysis,4atp,0.0001,100 µM,portable_raman,1,849.36948156441872,270.49817090340724,212.1621308872908,5
optimisation_750_5_5_h_confirmed_blank_reanalysis,4atp,0.0001,100 µM,portable_raman,1,853.072861562556,464.36451836286142,192.22805566347392,5
optimisation_750_5_5_h_confirmed_blank_reanalysis,4atp,0.0001,100 µM,portable_raman,1,856.77624156069328,492.44922665718724,194.23535774194895,5
optimisation_750_5_5_h_confirmed_blank_reanalysis,4atp,0.0001,100 µM,portable_raman,1,860.47962155883044,472.00211584037669,187.44374172857769,5
optimisation_750_5_5_h_confirmed_blank_reanalysis,4atp,0.0001,100 µM,portable_raman,1,864.18300155696772,591.71243772827347,103.16507941300463,5
optimisation_750_5_5_h_confirmed_blank_reanalysis,4atp,0.0001,100 µM,portable_raman,1,867.886381555105,953.19737977611783,274.99788246397281,5
optimisation_750_5_5_h_confirmed_blank_reanalysis,4atp,0.0001,100 µM,portable_raman,1,871.58976155324217,1025.9139530579607,310.88365384844462,5
optimisation_750_5_5_h_confirmed_blank_reanalysis,4atp,0.0001,100 µM,portable_raman,1,875.29314155137945,1069.0665621255482,300.31217978999024,5
optimisation_750_5_5_h_confirmed_blank_reanalysis,4atp,0.0001,100 µM,portable_raman,1,878.99652154951661,893.15240005830947,208.58860333960126,5
optimisation_750_5_5_h_confirmed_blank_reanalysis,4atp,0.0001,100 µM,portable_raman,1,882.69990154765389,758.24022218497521,127.88462310353202,5
optimisation_750_5_5_h_confirmed_blank_reanalysis,4atp,0.0001,100 µM,portable_raman,1,886.40328154579117,603.51907160294752,229.84494622123086,5
optimisation_750_5_5_h_confirmed_blank_reanalysis,4atp,0.0001,100 µM,portable_raman,1,890.10666154392834,392.89902557107882,326.85450563229028,5
optimisation_750_5_5_h_confirmed_blank_reanalysis,4atp,0.0001,100 µM,portable_raman,1,893.81004154206562,-6.2020813747961938,129.91174305055429,5
optimisation_750_5_5_h_confirmed_blank_reanalysis,4atp,0.0001,100 µM,portable_raman,1,897.51342154020278,95.438965987770388,91.722854822835245,5
optimisation_750_5_5_h_confirmed_blank_reanalysis,4atp,0.0001,100 µM,portable_raman,1,901.21680153834006,538.85820570086412,248.84921377898888,5
optimisation_750_5_5_h_confirmed_blank_reanalysis,4atp,0.0001,100 µM,portable_raman,1,904.92018153647723,1130.0335452215515,376.21937036557085,5
optimisation_750_5_5_h_confirmed_blank_reanalysis,4atp,0.0001,100 µM,portable_raman,1,908.62356153461451,1359.5387846031688,248.54960074685985,5
optimisation_750_5_5_h_confirmed_blank_reanalysis,4atp,0.0001,100 µM,portable_raman,1,912.32694153275179,1553.5519684285939,147.61790628264549,5
optimisation_750_5_5_h_confirmed_blank_reanalysis,4atp,0.0001,100 µM,portable_raman,1,916.03032153088895,1801.754103509086,136.10209409111354,5
optimisation_750_5_5_h_confirmed_blank_reanalysis,4atp,0.0001,100 µM,portable_raman,1,919.73370152902623,2012.2914074520013,219.80909276203062,5
optimisation_750_5_5_h_confirmed_blank_reanalysis,4atp,0.0001,100 µM,portable_raman,1,923.4370815271634,2112.5241096997461,308.91854965257596,5
optimisation_750_5_5_h_confirmed_blank_reanalysis,4atp,0.0001,100 µM,portable_raman,1,927.14046152530068,1781.9531389699102,290.51177977849596,5
optimisation_750_5_5_h_confirmed_blank_reanalysis,4atp,0.0001,100 µM,portable_raman,1,930.84384152343796,1936.4880269177913,155.63931827384249,5
optimisation_750_5_5_h_confirmed_blank_reanalysis,4atp,0.0001,100 µM,portable_raman,1,934.54722152157512,1980.8388665463619,221.84673180248433,5
optimisation_750_5_5_h_confirmed_blank_reanalysis,4atp,0.0001,100 µM,portable_raman,1,938.2506015197124,2151.0925585219838,310.03893460636374,5
optimisation_750_5_5_h_confirmed_blank_reanalysis,4atp,0.0001,100 µM,portable_raman,1,941.95398151784957,2304.9163443277489,330.44658319600734,5
optimisation_750_5_5_h_confirmed_blank_reanalysis,4atp,0.0001,100 µM,portable_raman,1,945.65736151598685,2142.0458643235711,349.19028662614517,5
optimisation_750_5_5_h_confirmed_blank_reanalysis,4atp,0.0001,100 µM,portable_raman,1,949.36074151412402,1900.5897111705515,373.88091085880927,5
optimisation_750_5_5_h_confirmed_blank_reanalysis,4atp,0.0001,100 µM,portable_raman,1,953.06412151226129,1777.7129510063896,341.34339804374497,5
optimisation_750_5_5_h_confirmed_blank_reanalysis,4atp,0.0001,100 µM,portable_raman,1,956.76750151039857,1826.0560300765337,474.31883905217643,5
optimisation_750_5_5_h_confirmed_blank_reanalysis,4atp,0.0001,100 µM,portable_raman,1,960.47088150853574,1922.0214411848294,527.06260531679891,5
optimisation_750_5_5_h_confirmed_blank_reanalysis,4atp,0.0001,100 µM,portable_raman,1,964.17426150667302,1801.701436606035,538.29969432044379,5
optimisation_750_5_5_h_confirmed_blank_reanalysis,4atp,0.0001,100 µM,portable_raman,1,967.87764150481019,1697.697721533415,588.54022598235781,5
optimisation_750_5_5_h_confirmed_blank_reanalysis,4atp,0.0001,100 µM,portable_raman,1,971.58102150294746,1698.3069552715635,596.69121418609598,5
optimisation_750_5_5_h_confirmed_blank_reanalysis,4atp,0.0001,100 µM,portable_raman,1,975.28440150108474,1571.7348954274207,669.53594188757086,5
optimisation_750_5_5_h_confirmed_blank_reanalysis,4atp,0.0001,100 µM,portable_raman,1,978.98778149922191,1462.1375102325565,641.2876782165248,5
optimisation_750_5_5_h_confirmed_blank_reanalysis,4atp,0.0001,100 µM,portable_raman,1,982.69116149735919,1266.3428110551536,670.30265170931091,5
optimisation_750_5_5_h_confirmed_blank_reanalysis,4atp,0.0001,100 µM,portable_raman,1,986.39454149549636,1262.4575245350609,591.82143306409341,5
optimisation_750_5_5_h_confirmed_blank_reanalysis,4atp,0.0001,100 µM,portable_raman,1,990.09792149363363,1228.061334000733,478.42717046344751,5
optimisation_750_5_5_h_confirmed_blank_reanalysis,4atp,0.0001,100 µM,portable_raman,1,993.8013014917708,1493.4325237218613,433.29248264443493,5
optimisation_750_5_5_h_confirmed_blank_reanalysis,4atp,0.0001,100 µM,portable_raman,1,997.50468148990808,2344.8779006994728,321.46899040644371,5
optimisation_750_5_5_h_confirmed_blank_reanalysis,4atp,0.0001,100 µM,portable_raman,1,1001.2080614880454,3281.0249960747292,438.71403842834621,5
optimisation_750_5_5_h_confirmed_blank_reanalysis,4atp,0.0001,100 µM,portable_raman,1,1004.9114414861825,4211.3446640371458,406.85458481238305,5
optimisation_750_5_5_h_confirmed_blank_reanalysis,4atp,0.0001,100 µM,portable_raman,1,1008.6148214843198,4377.5420874539832,370.78081920458072,5
optimisation_750_5_5_h_confirmed_blank_reanalysis,4atp,0.0001,100 µM,portable_raman,1,1012.318201482457,3537.710813607323,476.63904917353028,5
optimisation_750_5_5_h_confirmed_blank_reanalysis,4atp,0.0001,100 µM,portable_raman,1,1016.0215814805943,2434.6889779913195,409.8560433016678,5
optimisation_750_5_5_h_confirmed_blank_reanalysis,4atp,0.0001,100 µM,portable_raman,1,1019.7249614787315,1519.8831123640648,322.76871093957897,5
optimisation_750_5_5_h_confirmed_blank_reanalysis,4atp,0.0001,100 µM,portable_raman,1,1023.4283414768687,839.60897732131593,337.11611007517496,5
optimisation_750_5_5_h_confirmed_blank_reanalysis,4atp,0.0001,100 µM,portable_raman,1,1027.1317214750061,400.17984262408987,280.60738095682808,5
optimisation_750_5_5_h_confirmed_blank_reanalysis,4atp,0.0001,100 µM,portable_raman,1,1030.8351014731431,216.16207811596436,349.08631646932196,5
optimisation_750_5_5_h_confirmed_blank_reanalysis,4atp,0.0001,100 µM,portable_raman,1,1034.5384814712804,375.40585698075699,369.61727796795668,5
optimisation_750_5_5_h_confirmed_blank_reanalysis,4atp,0.0001,100 µM,portable_raman,1,1038.2418614694175,696.63142524855323,460.29880574084291,5
optimisation_750_5_5_h_confirmed_blank_reanalysis,4atp,0.0001,100 µM,portable_raman,1,1041.9452414675548,1034.6533048191345,648.47971123714251,5
optimisation_750_5_5_h_confirmed_blank_reanalysis,4atp,0.0001,100 µM,portable_raman,1,1045.648621465692,1607.3069117440493,871.7608410836076,5
optimisation_750_5_5_h_confirmed_blank_reanalysis,4atp,0.0001,100 µM,portable_raman,1,1049.3520014638293,2495.472876290466,1202.2596334314562,5
optimisation_750_5_5_h_confirmed_blank_reanalysis,4atp,0.0001,100 µM,portable_raman,1,1053.0553814619666,3901.7105154726569,1840.0233037749822,5
optimisation_750_5_5_h_confirmed_blank_reanalysis,4atp,0.0001,100 µM,portable_raman,1,1056.7587614601039,5745.1127350700453,2914.5478740381432,5
optimisation_750_5_5_h_confirmed_blank_reanalysis,4atp,0.0001,100 µM,portable_raman,1,1060.4621414582411,7444.2732903163196,4367.1798133238217,5
optimisation_750_5_5_h_confirmed_blank_reanalysis,4atp,0.0001,100 µM,portable_raman,1,1064.1655214563782,8295.0911473682099,5532.5449060870997,5
optimisation_750_5_5_h_confirmed_blank_reanalysis,4atp,0.0001,100 µM,portable_raman,1,1067.8689014545155,8354.4612576143845,6076.2278730318321,5
optimisation_750_5_5_h_confirmed_blank_reanalysis,4atp,0.0001,100 µM,portable_raman,1,1071.5722814526528,8096.0056372590097,6255.4984005310853,5
optimisation_750_5_5_h_confirmed_blank_reanalysis,4atp,0.0001,100 µM,portable_raman,1,1075.2756614507898,8062.2573856647259,6334.8639826618573,5
optimisation_750_5_5_h_confirmed_blank_reanalysis,4atp,0.0001,100 µM,portable_raman,1,1078.9790414489271,7820.2932001251229,6318.1352178089819,5
optimisation_750_5_5_h_confirmed_blank_reanalysis,4atp,0.0001,100 µM,portable_raman,1,1082.6824214470644,7532.2310238469345,6104.2608653546313,5
optimisation_750_5_5_h_confirmed_blank_reanalysis,4atp,0.0001,100 µM,portable_raman,1,1086.3858014452017,7176.3527518486635,5448.7106674084125,5
optimisation_750_5_5_h_confirmed_blank_reanalysis,4atp,0.0001,100 µM,portable_raman,1,1090.0891814433389,5946.6364227549293,4048.8655485547993,5
optimisation_750_5_5_h_confirmed_blank_reanalysis,4atp,0.0001,100 µM,portable_raman,1,1093.7925614414762,4411.5175757470734,2737.3836471564914,5
optimisation_750_5_5_h_confirmed_blank_reanalysis,4atp,0.0001,100 µM,portable_raman,1,1097.4959414396135,2967.0575308175571,1970.9524836883495,5
optimisation_750_5_5_h_confirmed_blank_reanalysis,4atp,0.0001,100 µM,portable_raman,1,1101.1993214377505,2117.3033468070762,1689.4284054328582,5
optimisation_750_5_5_h_confirmed_blank_reanalysis,4atp,0.0001,100 µM,portable_raman,1,1104.9027014358878,2019.4988499596234,1719.621751524121,5
optimisation_750_5_5_h_confirmed_blank_reanalysis,4atp,0.0001,100 µM,portable_raman,1,1108.6060814340249,2302.8901616808939,1874.3562877943552,5
optimisation_750_5_5_h_confirmed_blank_reanalysis,4atp,0.0001,100 µM,portable_raman,1,1112.3094614321622,2912.5728393839736,2382.4119178499218,5
optimisation_750_5_5_h_confirmed_blank_reanalysis,4atp,0.0001,100 µM,portable_raman,1,1116.0128414302994,3974.9753674651847,3268.662613077493,5
optimisation_750_5_5_h_confirmed_blank_reanalysis,4atp,0.0001,100 µM,portable_raman,1,1119.7162214284367,5178.0475100423118,4515.5392757771488,5
optimisation_750_5_5_h_confirmed_blank_reanalysis,4atp,0.0001,100 µM,portable_raman,1,1123.419601426574,6065.4773153443675,5825.5681672482915,5
optimisation_750_5_5_h_confirmed_blank_reanalysis,4atp,0.0001,100 µM,portable_raman,1,1127.1229814247113,6542.5850455664395,6524.6242365676044,5
optimisation_750_5_5_h_confirmed_blank_reanalysis,4atp,0.0001,100 µM,portable_raman,1,1130.8263614228485,6640.02534308547,6802.7512828559975,5
optimisation_750_5_5_h_confirmed_blank_reanalysis,4atp,0.0001,100 µM,portable_raman,1,1134.5297414209858,6386.647614041387,6858.9657013058104,5
optimisation_750_5_5_h_confirmed_blank_reanalysis,4atp,0.0001,100 µM,portable_raman,1,1138.2331214191229,6279.2711370247225,6824.8567152176547,5
optimisation_750_5_5_h_confirmed_blank_reanalysis,4atp,0.0001,100 µM,portable_raman,1,1141.9365014172602,6246.5496675050308,6830.7359628179829,5
optimisation_750_5_5_h_confirmed_blank_reanalysis,4atp,0.0001,100 µM,portable_raman,1,1145.6398814153972,6168.8201277863427,6844.2076987161372,5
optimisation_750_5_5_h_confirmed_blank_reanalysis,4atp,0.0001,100 µM,portable_raman,1,1149.3432614135345,6124.652220003054,6850.5912392378705,5
optimisation_750_5_5_h_confirmed_blank_reanalysis,4atp,0.0001,100 µM,portable_raman,1,1153.0466414116718,5964.7631813342532,6763.6118113785733,5
optimisation_750_5_5_h_confirmed_blank_reanalysis,4atp,0.0001,100 µM,portable_raman,1,1156.7500214098091,5888.09897758637,6599.7773365239036,5
optimisation_750_5_5_h_confirmed_blank_reanalysis,4atp,0.0001,100 µM,portable_raman,1,1160.4534014079463,5796.09156567423,6391.2380723075048,5
optimisation_750_5_5_h_confirmed_blank_reanalysis,4atp,0.0001,100 µM,portable_raman,1,1164.1567814060836,5594.6151664150484,6251.43773334248,5
optimisation_750_5_5_h_confirmed_blank_reanalysis,4atp,0.0001,100 µM,portable_raman,1,1167.8601614042209,5410.5040366139565,6140.3990653450164,5
optimisation_750_5_5_h_confirmed_blank_reanalysis,4atp,0.0001,100 µM,portable_raman,1,1171.5635414023579,5308.097473521475,6006.9279999130968,5
optimisation_750_5_5_h_confirmed_blank_reanalysis,4atp,0.0001,100 µM,portable_raman,1,1175.2669214004952,5186.5661650970633,5800.3372669886876,5
optimisation_750_5_5_h_confirmed_blank_reanalysis,4atp,0.0001,100 µM,portable_raman,1,1178.9703013986325,5235.6835904160334,5649.9937211660354,5
optimisation_750_5_5_h_confirmed_blank_reanalysis,4atp,0.0001,100 µM,portable_raman,1,1182.6736813967696,5080.1765948744842,5549.1683053028155,5
optimisation_750_5_5_h_confirmed_blank_reanalysis,4atp,0.0001,100 µM,portable_raman,1,1186.3770613949068,4820.5667129080803,5294.7158288123828,5
optimisation_750_5_5_h_confirmed_blank_reanalysis,4atp,0.0001,100 µM,portable_raman,1,1190.0804413930441,4361.2419618255781,4673.4516847381119,5
optimisation_750_5_5_h_confirmed_blank_reanalysis,4atp,0.0001,100 µM,portable_raman,1,1193.7838213911814,3832.7493371933742,3767.2681491037356,5
optimisation_750_5_5_h_confirmed_blank_reanalysis,4atp,0.0001,100 µM,portable_raman,1,1197.4872013893187,2973.2556919350582,2814.7970835180586,5
optimisation_750_5_5_h_confirmed_blank_reanalysis,4atp,0.0001,100 µM,portable_raman,1,1201.1905813874559,2253.5479493641146,2225.03566137294,5
optimisation_750_5_5_h_confirmed_blank_reanalysis,4atp,0.0001,100 µM,portable_raman,1,1204.8939613855932,1633.6338773929954,1722.9037256057561,5
optimisation_750_5_5_h_confirmed_blank_reanalysis,4atp,0.0001,100 µM,portable_raman,1,1208.5973413837303,1438.0863540266989,1509.8647546701029,5
optimisation_750_5_5_h_confirmed_blank_reanalysis,4atp,0.0001,100 µM,portable_raman,1,1212.3007213818676,1325.4067339111459,1438.4080309511753,5
optimisation_750_5_5_h_confirmed_blank_reanalysis,4atp,0.0001,100 µM,portable_raman,1,1216.0041013800046,1061.6569694545833,1298.4579053796531,5
optimisation_750_5_5_h_confirmed_blank_reanalysis,4atp,0.0001,100 µM,portable_raman,1,1219.7074813781419,1166.8823536164959,1461.9557483965596,5
optimisation_750_5_5_h_confirmed_blank_reanalysis,4atp,0.0001,100 µM,portable_raman,1,1223.4108613762792,807.37958805928383,1081.053096209781,5
optimisation_750_5_5_h_confirmed_blank_reanalysis,4atp,0.0001,100 µM,portable_raman,1,1227.1142413744165,886.51782177302698,974.97652633242728,5
optimisation_750_5_5_h_confirmed_blank_reanalysis,4atp,0.0001,100 µM,portable_raman,1,1230.8176213725537,617.76631558207555,832.63011267759316,5
optimisation_750_5_5_h_confirmed_blank_reanalysis,4atp,0.0001,100 µM,portable_raman,1,1234.521001370691,509.29533295510521,654.09934281718813,5
optimisation_750_5_5_h_confirmed_blank_reanalysis,4atp,0.0001,100 µM,portable_raman,1,1238.2243813688283,457.75161114610574,500.38419179822739,5
optimisation_750_5_5_h_confirmed_blank_reanalysis,4atp,0.0001,100 µM,portable_raman,1,1241.9277613669653,345.60780836980564,419.38743559011374,5
optimisation_750_5_5_h_confirmed_blank_reanalysis,4atp,0.0001,100 µM,portable_raman,1,1245.6311413651026,270.08050827011027,444.28214840821005,5
optimisation_750_5_5_h_confirmed_blank_reanalysis,4atp,0.0001,100 µM,portable_raman,1,1249.3345213632399,396.61064696710889,314.44515199929958,5
optimisation_750_5_5_h_confirmed_blank_reanalysis,4atp,0.0001,100 µM,portable_raman,1,1253.037901361377,539.659462102107,360.74843804900837,5
optimisation_750_5_5_h_confirmed_blank_reanalysis,4atp,0.0001,100 µM,portable_raman,1,1256.7412813595142,384.40768025438013,284.43177251147006,5
optimisation_750_5_5_h_confirmed_blank_reanalysis,4atp,0.0001,100 µM,portable_raman,1,1260.4446613576515,429.5941339282449,122.85827183428997,5
optimisation_750_5_5_h_confirmed_blank_reanalysis,4atp,0.0001,100 µM,portable_raman,1,1264.1480413557888,435.82241848637716,228.49574915830027,5
optimisation_750_5_5_h_confirmed_blank_reanalysis,4atp,0.0001,100 µM,portable_raman,1,1267.8514213539261,456.2592025008413,292.71375493394453,5
optimisation_750_5_5_h_confirmed_blank_reanalysis,4atp,0.0001,100 µM,portable_raman,1,1271.5548013520634,338.86648481267792,388.43481029775074,5
optimisation_750_5_5_h_confirmed_blank_reanalysis,4atp,0.0001,100 µM,portable_raman,1,1275.2581813502006,347.08292130251664,432.03391122886671,5
optimisation_750_5_5_h_confirmed_blank_reanalysis,4atp,0.0001,100 µM,portable_raman,1,1278.9615613483377,508.17557553434551,441.07376873841338,5
optimisation_750_5_5_h_confirmed_blank_reanalysis,4atp,0.0001,100 µM,portable_raman,1,1282.664941346475,695.57742579226374,436.65819294693006,5
optimisation_750_5_5_h_confirmed_blank_reanalysis,4atp,0.0001,100 µM,portable_raman,1,1286.368321344612,906.9217098318943,435.23873785324457,5
optimisation_750_5_5_h_confirmed_blank_reanalysis,4atp,0.0001,100 µM,portable_raman,1,1290.0717013427493,1227.5326927868882,487.2840205722764,5
optimisation_750_5_5_h_confirmed_blank_reanalysis,4atp,0.0001,100 µM,portable_raman,1,1293.7750813408866,1626.8505220205302,330.52070395642392,5
optimisation_750_5_5_h_confirmed_blank_reanalysis,4atp,0.0001,100 µM,portable_raman,1,1297.4784613390239,2186.6978409549783,599.84512147044939,5
optimisation_750_5_5_h_confirmed_blank_reanalysis,4atp,0.0001,100 µM,portable_raman,1,1301.1818413371611,2275.1839304308901,561.1266799379631,5
optimisation_750_5_5_h_confirmed_blank_reanalysis,4atp,0.0001,100 µM,portable_raman,1,1304.8852213352984,2346.5528859986794,612.44945746607323,5
optimisation_750_5_5_h_confirmed_blank_reanalysis,4atp,0.0001,100 µM,portable_raman,1,1308.5886013334357,2122.7024292407614,710.702620898227,5
optimisation_750_5_5_h_confirmed_blank_reanalysis,4atp,0.0001,100 µM,portable_raman,1,1312.2919813315727,1998.6110419526078,875.09914443606715,5
optimisation_750_5_5_h_confirmed_blank_reanalysis,4atp,0.0001,100 µM,portable_raman,1,1315.99536132971,1756.9378070301548,1134.8355579250642,5
optimisation_750_5_5_h_confirmed_blank_reanalysis,4atp,0.0001,100 µM,portable_raman,1,1319.6987413278473,1616.6182139173702,1339.7888725361693,5
optimisation_750_5_5_h_confirmed_blank_reanalysis,4atp,0.0001,100 µM,portable_raman,1,1323.4021213259844,1855.0311207127063,1402.3292856627484,5
optimisation_750_5_5_h_confirmed_blank_reanalysis,4atp,0.0001,100 µM,portable_raman,1,1327.1055013241216,1830.5585803805686,1548.3394199296606,5
optimisation_750_5_5_h_confirmed_blank_reanalysis,4atp,0.0001,100 µM,portable_raman,1,1330.8088813222589,2132.2244057979192,1612.8989486477728,5
optimisation_750_5_5_h_confirmed_blank_reanalysis,4atp,0.0001,100 µM,portable_raman,1,1334.5122613203962,2299.8410353339227,1658.909419777483,5
optimisation_750_5_5_h_confirmed_blank_reanalysis,4atp,0.0001,100 µM,portable_raman,1,1338.2156413185335,2596.9567249230217,1655.4160385676682,5
optimisation_750_5_5_h_confirmed_blank_reanalysis,4atp,0.0001,100 µM,portable_raman,1,1341.9190213166708,2897.8683719868559,1673.633379180686,5
optimisation_750_5_5_h_confirmed_blank_reanalysis,4atp,0.0001,100 µM,portable_raman,1,1345.622401314808,3223.9920898996429,1701.014821448814,5
optimisation_750_5_5_h_confirmed_blank_reanalysis,4atp,0.0001,100 µM,portable_raman,1,1349.3257813129451,3426.6269153152316,1705.4901847369758,5
optimisation_750_5_5_h_confirmed_blank_reanalysis,4atp,0.0001,100 µM,portable_raman,1,1353.0291613110824,3680.5698886543687,1817.5093906094928,5
optimisation_750_5_5_h_confirmed_blank_reanalysis,4atp,0.0001,100 µM,portable_raman,1,1356.7325413092194,3855.7897145021516,1914.3102705559927,5
