Repository: BioNanosensors/AuAgBC-SERS-sweat-analysis

# AuAgBC SERS sweat analysis

This repository accompanies *Miniaturised Setup for Surface-Enhanced Raman
Spectroscopy in Sweat Analysis*. It provides one manifest-driven Python workflow
for portable and benchtop Raman CSV files, the processed tables used to assemble
the article, and an explicit provenance audit of the supplied spectra.

> [!IMPORTANT]
> **Public work in progress.** This repository is public to support transparent
> audit, but it is not yet an unqualified data release. Human-sweat measurements
> were reported as collected with signed informed consent and without formal
> institutional ethics approval. The available consent template does not
> establish permission for open data sharing. See the
> [human-data governance record](docs/HUMAN_DATA_GOVERNANCE.md) and
> [release checklist](docs/RELEASE_CHECKLIST.md).

## Read this before using the data

The reconstruction found genuine provenance conflicts in the prepared archive:
some spectra are duplicated under different concentrations, ten shared blank
channels exactly match columns stored in Test HS master folders while five
match columns stored in a Test 4-ATP master folder, and parts of the calibration
and May stability sets disagree with the master measurement collections. Folder
context does not prove the blank's sample identity, and none of the channels is
a confirmed setting-matched low-power blank for the final calibration. Nothing
was silently deleted or relabelled.

- `data/published_snapshot/` contains the paper-facing tables.
- `data/raw/` and `data/processed/` contain verified or newly generated material.
- `data/quarantine/legacy_snapshot/` preserves unresolved CSV files with their
  original relative structure.
- `metadata/dataset_manifest.csv` records checksums and status for every
  source-derived dataset file and copied audit report.

See [the data audit](docs/DATA_AUDIT.md) before quantitative reuse. A
`publication_snapshot` label means “used in preparation of the manuscript,” not
“complete raw lineage independently verified.”

## One processing interface

Inspect any supported CSV without changing it:

```text
python process_raman.py inspect "path/to/spectrum.csv"
```

Process a portable CSV/JSON configuration:

```text
python process_raman.py process configs/reference_example.json
```

Or process a CSV manifest directly:

```text
python process_raman.py process configs/example_manifest.csv --input-root . --output outputs/reference_run --profile reference_2026
```

Verify that an output directory still matches its recorded inputs and products:

```text
python process_raman.py verify outputs/reference_run/run.json
```

Verify the release manifests, file checksums, summary counts, and limited
direct-identifier scan without installing any third-party package:

```text
python scripts/verify_repository_data.py
```

Verify the conservative inventory of direct human-sweat records, shared blank
content with unresolved identity, and explicitly recorded downstream
derivatives:

```text
python scripts/report_human_data_lineage.py --check
```

The archive-wide manifest at `metadata/raw_processing_manifest.csv` includes
quarantined records so that every submitted raw-like file is discoverable. It
spans experiments that require different blank and normalisation rules, so
filter it by `record_group` and select an appropriate profile before processing.
A technically consistent derivative does **not** resolve or certify rows marked
`provenance_conflict`.

Regenerate the five audited legacy families, then compare them with the
preserved processed snapshot:

```text
python scripts/reproduce_legacy_families.py
python scripts/validate_legacy_reproduction.py
```

## Processing profiles

- `reference_2026`: the explicit, current reference workflow. It aligns spectra
  within experiment/instrument groups, processes individual scans before any
  averaging, applies configured baseline/filter/blank steps, and records all
  resolved parameters.
- `legacy_individual`: the portable v2 chain recovered from the historical
  scripts and used for numerical archaeology.
- `legacy_sg2`, `legacy_sg3`, and `spyder_tuned`: named historical variants kept
  so their assumptions cannot be confused with the reference workflow.

The manuscript does not contain enough numerical processing parameters to claim
that `reference_2026` exactly regenerates every historical derivative. The
separate `legacy_individual` profile does reproduce all 955 paired spectra in
the five audited stability and optimisation families exactly. Results are in
`metadata/validation/package_reproduction_summary.csv`, with one row per file
in `metadata/validation/package_reproduction_metrics.csv`, and are interpreted
in the [data audit](docs/DATA_AUDIT.md).

## Repository map

| Path | Contents |
| --- | --- |
| `process_raman.py` | Single user-facing entry point |
| `src/auagbc_sers/` | Import, processing, manifest, export, and verification code |

File: data/published_snapshot/analytical_enhancement/aef_summary.csv (part 1 of 7)
Raman shift [cm-1],Al 1x10-2 M,,,,,,AuAgBC 1x10-15 M,,,,,
,S1,S2,S3,Mean,SD,CV,S1,S2,S3,Mean,SD,CV
352.36752,133.04284,48.96533,45.81134,75.93984,40.39844597,53.19796035,84.47637,88.34376,7.48515,60.10176,37.23904682,61.95999389
353.50079,130.64502,54.52531,40.79015,75.32016,39.52040617,52.46989142,72.48783,72.12949,7.49699,50.70477,30.55286447,60.25639101
354.63385,129.02694,60.45611,36.3435,75.27552,39.26207774,52.15782999,61.5834,57.43806,7.89559,42.30568333,24.39039228,57.65275575
355.7667,128.18862,66.75775,32.4714,75.80592,39.59670552,52.23431826,51.7631,44.26947,8.68096,34.90451,18.79351934,53.84266771
356.89935,128.13004,73.43021,29.17385,76.91137,40.47361876,52.62371319,43.02692,32.62372,9.85308,28.50124,13.85332803,48.60605372
358.03179,128.85121,80.47349,26.45084,78.59185,41.82594394,53.21918741,35.37487,22.50081,11.41197,23.09588333,9.791858125,42.39655173
359.16402,130.35213,87.88761,24.30238,80.84737,43.5798965,53.90391363,28.80694,13.90073,13.35762,18.68843,7.158301734,38.30338736
360.29604,132.63279,95.67255,22.72847,83.67794,45.66284376,54.56975131,23.32313,6.8235,15.69003,15.27888667,6.742216582,44.12766931
361.42786,135.69321,103.82833,21.7291,87.08355,48.00864796,55.12941073,18.92344,1.26911,18.4092,12.86725,8.203810062,63.75729127
362.55947,139.53337,112.35493,21.30428,91.06419,50.56020195,55.52149747,15.60788,-2.76244,21.51514,11.45352667,10.33744686,90.25557945
363.69087,144.15328,121.25236,21.45401,95.61988,53.27003917,55.71021337,13.37645,-5.27115,25.00784,11.03771333,12.47147614,112.9896725
364.82207,149.55294,130.52061,22.17828,100.75061,56.09970694,55.68175412,12.22913,-6.25702,28.8873,11.61980333,14.35407645,123.531148
365.95306,155.73234,140.1597,23.47709,106.45638,59.01863147,55.43926204,12.16594,-5.72006,33.15353,13.19980333,15.88690561,120.3571387
367.08384,155.05215,152.11233,20.33674,109.16707,62.82399608,57.54848608,11.73743,6.2138,28.5314,15.49421,9.490481702,61.25179472
368.21441,159.27017,167.69677,24.12829,117.03174,65.78267567,56.20926056,9.93542,18.35444,24.59404,17.62796667,6.00636372,34.0729242
369.34478,168.58975,177.7198,16.34842,120.88599,74.01313897,61.2255721,7.7006,25.31778,22.02758,18.34865333,7.648186445,41.68254916
370.47494,181.89897,182.70819,11.18438,125.26385,80.66704096,64.3977021,15.1622,30.68819,21.62,22.49013,6.368251253,28.31576008
371.60489,197.39997,191.55675,25.61971,138.19214,79.63646721,57.62734929,5.26814,36.10042,24.52311,21.96389,12.71664468,57.89796196
372.73464,213.29285,208.31811,42.78878,154.79991,79.22986601,51.18211374,-1.04495,38.45774,32.22076,23.21118333,17.33964596,74.70384302
373.86418,228.26536,226.45836,52.83904,169.18759,82.27415368,48.62895303,8.26845,38.27401,46.34511,30.96252333,16.38192881,52.90889451
374.99351,241.70428,237.24023,57.3299,178.75814,85.8820681,48.04372438,15.64715,36.66123,68.46629,40.25822333,21.71280971,53.93384982
376.12264,253.66287,238.63292,68.9655,187.0871,83.74966089,44.76506445,31.89427,35.5857,99.85508,55.77835,31.20336798,55.94171928
377.25156,264.66076,234.6354,72.96033,190.75216,84.18854855,44.13504337,61.19152,39.64363,141.29122,80.70879,43.73214691,54.18511033
378.38027,275.39118,229.89015,63.6685,189.64994,90.99845779,47.98232881,98.50923,45.62406,193.07925,112.40418,60.99486586,54.26387689
379.50878,286.39552,226.56563,65.56258,192.84124,93.2551966,48.35853399,143.96756,45.58939,255.23182,148.2629233,85.64004018,57.76227681
380.63708,297.77588,224.22323,75.49746,199.16552,92.45842488,46.42290738,201.98398,41.77271,327.52172,190.4261367,116.9424701,61.41093455
381.76518,309.05478,221.00698,64.41351,198.15842,101.1727241,51.05648506,264.94312,40.60184,409.14994,238.2316333,151.6400412,63.65235342
382.89306,319.27,215.95044,47.24841,194.15628,112.1165325,57.74550921,337.45587,40.2863,498.11065,291.95094,189.6554909,64.961425
384.02075,327.26879,210.99737,51.53987,196.60201,113.0251569,57.48931908,419.56706,38.49543,590.72455,349.59568,230.8119664,66.02254536
385.14822,332.04349,208.8591,39.17044,193.35768,120.0663051,62.09544154,495.31502,36.71678,681.94665,404.6594833,271.1017226,66.99502515
386.27549,332.95581,207.82,28.39268,189.72283,124.9941484,65.88250261,572.306,30.30454,766.5949,456.4018133,311.5618814,68.26482111
387.40255,329.81514,201.44754,19.5081,183.59026,127.3100588,69.34466937,639.88493,17.33599,840.8211,499.34734,350.5662489,70.20488962
388.52941,322.86022,185.82989,7.71175,172.13395,129.0227978,74.95488127,690.98448,8.85326,902.84367,534.2271367,381.4309565,71.39864868
389.65606,312.66841,164.87892,18.07999,165.20911,120.2654455,72.79589212,740.093,9.38929,952.56883,567.3503733,403.9611553,71.20135533
390.7825,299.99641,146.91304,34.35538,160.42161,108.8673514,67.86327067,780.73146,11.33666,990.57449,594.2142033,420.9657129,70.84410143
391.90874,285.62622,138.45875,22.00642,148.69713,107.8655585,72.5404441,812.81879,14.33842,1017.1858,614.7810033,432.6969229,70.38228581
393.03478,270.33569,139.66653,29.47142,146.49121,98.45077067,67.2059236,838.811,21.65156,1032.0874,630.8499867,437.9352951,69.41987863
394.1606,255.01305,142.00802,19.03624,138.68577,96.36576752,69.48497132,845.98989,25.89137,1034.5483,635.47652,437.8615533,68.90286888
395.28622,240.78253,135.51239,23.59357,133.29616,88.68086916,66.52920021,832.62183,23.2942,1024.02084,626.6456233,433.730408,69.21462337
396.41164,228.97823,122.18988,45.7377,132.30194,75.14857828,56.80081356,813.19187,25.36723,1000.67739,613.07883,422.564708,68.92502029
397.53685,220.91847,115.00949,83.86812,139.93203,58.66031728,41.92057907,780.53556,37.75443,965.63405,594.6413467,400.9635405,67.42947539
398.66185,217.57263,120.68905,112.4552,150.23896,47.73060799,31.76979392,727.04904,49.1209,920.91366,565.6945333,373.7486782,66.0689924
399.78665,219.26132,131.9672,112.79753,154.67535,46.33486594,29.95620565,674.26452,49.95072,869.19644,531.1372267,349.43283,65.78955728
400.91125,225.47913,140.42781,130.49443,165.46712,42.62822788,25.76235561,623.79701,44.41616,813.36102,493.8580633,327.0903513,66.23165147
402.03563,234.87009,149.23776,111.36361,165.15715,51.6625781,31.28086074,559.55758,43.57536,755.91381,453.0155833,300.4107351,66.31355435
403.15981,245.38086,166.71079,136.03312,182.70826,46.05193637,25.20517484,495.62189,52.91813,698.4774,415.6724733,269.5435953,64.84518765
404.28379,254.61592,191.24851,156.76683,200.87709,40.5227773,20.17292131,445.65649,65.48957,641.64174,384.2626,239.1857549,62.24539024
405.40756,260.34855,210.15843,168.48445,212.99714,37.55704051,17.63265014,390.12907,71.49022,585.42804,349.0157767,211.8187084,60.69029614
406.53113,261.02334,213.86261,175.65259,216.84618,34.91625702,16.10185479,336.12412,71.83009,530.0158,312.65667,187.7881379,60.06209237
407.65449,256.05009,206.40159,170.15028,210.86732,35.21033369,16.69786181,288.65044,74.2747,475.98183,279.6356567,164.1200867,58.69068655
408.77765,245.7811,199.48269,152.34545,199.20308,38.14545678,19.14902961,240.87345,79.78541,423.84806,248.1689733,140.5576875,56.637897
409.9006,231.23411,199.28013,144.98544,191.83323,35.60243949,18.55905751,210.49423,82.20317,373.55862,222.08534,119.2274156,53.6854056
411.02334,213.73293,203.01449,154.80213,190.51652,25.63018143,13.45299685,178.50521,79.89736,324.5786,194.3270567,100.5152573,51.7247876
412.14588,194.63289,206.56956,135.46445,178.88897,31.09005745,17.37952734,136.61017,74.49989,276.61678,162.5756133,84.5318973,51.99543496
413.26822,175.17736,210.98964,105.39235,163.85312,43.84727874,26.76011219,104.91321,66.11565,230.26633,133.7650633,70.05085542,52.36857343
414.39035,156.40337,220.74865,73.75862,150.30355,60.16323968,40.02782348,77.03331,62.92229,186.92503,108.96021,55.42962559,50.87143792
415.51227,139.03825,236.79333,78.67032,151.50063,65.15215433,43.0045435,56.30715,70.92595,148.09972,91.77760667,40.27044132,43.87828663
416.63399,123.46313,252.93529,74.48559,150.29467,75.28179289,50.08946285,44.40186,75.26239,114.74619,78.13681333,28.78978896,36.84535846
417.75551,109.84134,261.33907,48.62341,139.93461,89.40988583,63.89404725,29.8716,65.97283,87.08747,60.9773,23.62386413,38.74206325
418.87682,98.35175,261.71244,47.87617,135.98012,91.26302013,67.11497249,20.72324,57.34456,64.78469,47.61749667,19.25815264,40.44343779
419.99793,89.32243,262.71784,40.00886,130.68304,95.50863031,73.08418163,16.04345,56.26149,47.14307,39.81600333,17.21698996,43.24138165
421.11883,83.12589,271.86871,18.31204,124.43555,107.5565341,86.43553555,9.52569,54.13046,33.28141,32.31252,18.22270447,56.39518204
422.23953,79.92862,285.20248,39.30669,134.8126,107.6270507,79.83456344,8.72983,53.93318,22.38839,28.35046667,18.92961492,66.77002936
423.36002,79.52371,291.60505,54.02343,141.7174,106.4966276,75.14717854,6.7936,59.80399,14.10947,26.90235333,23.45589848,87.18902092
424.48031,81.35701,288.22354,54.31698,141.29918,104.476049,73.93960033,-0.30777,58.80589,8.80291,22.43367667,25.98659333,115.8374248
425.60039,84.64854,285.93409,18.61445,129.73236,113.6936252,87.63705922,-2.17814,47.23053,7.22645,17.42628,21.42166453,122.9273518
426.72027,88.46601,295.46104,36.78563,140.23756,111.7689938,79.6997565,5.16074,40.54465,9.71311,18.47283333,15.71739665,85.08384378
427.83995,91.74296,312.25695,44.71479,149.57157,116.6270771,77.97409432,12.2789,43.24411,15.58063,23.70121333,13.88449886,58.58138427
428.95942,93.35791,320.60817,63.4736,159.14656,114.8206039,72.14771335,8.76286,46.27211,23.25281,26.09592667,15.44449078,59.18353074
430.07868,92.35682,310.34974,92.77789,165.16148,102.6637448,62.15961782,9.80952,48.88214,30.78897,29.82687667,15.96583072,53.52833588
431.19775,88.25267,284.38945,82.63539,151.75917,93.81180394,61.8162342,22.5764,54.43723,36.45046,37.82136333,13.0432014,34.48633325
432.3166,81.23629,251.25784,81.99415,138.16276,79.97089649,57.88165819,29.37156,60.42803,39.24066,43.01341667,12.95637171,30.12169857
433.43526,72.16985,217.77211,77.7463,122.56275,67.36166267,54.96095891,30.10093,65.13176,39.254,44.82889667,14.83462992,33.09166859
434.55371,62.35591,190.52308,77.84218,110.24039,57.11940053,51.81349642,28.00522,67.09915,37.48448,44.19628333,16.65072709,37.6744962
435.67195,53.16547,175.63555,67.74606,98.84903,54.62158319,55.25758138,30.28572,63.34939,35.0657,42.90027,14.59079467,34.01096234
436.79,45.66001,173.57518,62.51662,93.91727,56.74547438,60.42070258,38.81717,59.2159,32.49658,43.50988333,11.40165731,26.20475266
437.90783,40.34162,179.27308,66.92306,95.51259,60.21355562,63.04253253,36.49445,61.66806,29.51805,42.56018667,13.80822597,32.44399767
439.02547,37.11833,186.05308,55.18937,92.78693,66.36049096,71.51922254,35.60472,64.86859,25.71431,42.06254,16.62411882,39.52238458
440.1429,35.45781,187.13004,34.83643,85.80809,71.64588467,83.49548938,42.20849,63.84103,21.22139,42.42363667,17.40006024,41.01501334
441.26013,34.62427,179.57624,29.15731,81.11927,69.65535455,85.86782715,42.69659,63.82133,16.87737,41.13176333,19.1967073,46.67124808
442.37715,33.90663,168.7459,21.61917,74.75723,66.64906858,89.15401037,47.68692,63.0884,13.67309,41.48280333,20.64520143,49.76809611
443.49397,32.79997,163.16255,27.94329,74.63527,62.62963257,83.91425738,54.82367,56.29518,12.00183,41.04022667,20.54203327,50.05341085
444.61059,31.10403,164.69733,39.18825,78.32987,61.16013006,78.08021392,56.16814,51.42637,11.38753,39.66068,20.08563921,50.64370861
445.727,28.92425,167.4497,62.0851,86.15302,59.05801404,68.55013793,61.07249,54.66563,10.86869,42.20227,22.31004095,52.86455194
446.84321,26.61291,165.73282,51.17144,81.17239,60.62799183,74.69041115,61.25241,57.0205,9.66054,42.64448333,23.38707127,54.84196183
447.95921,24.68821,160.54888,48.66724,77.96811,59.20831107,75.93913854,56.61525,52.69451,7.66902,38.99292667,22.20710693,56.95162899
449.07502,23.73222,157.00434,37.1393,72.62529,59.91552904,82.49953843,55.73628,45.36558,5.62866,35.57684,21.59564723,60.70142043
450.19061,24.26004,157.65011,45.29593,75.73536,58.55565368,77.31613567,50.84611,35.58344,4.79291,30.40748667,19.15406271,62.99127224
451.30601,26.57883,162.14376,39.03914,75.92058,61.18084035,80.58531738,45.10852,25.19936,6.32321,25.54369667,15.83590843,61.99536675
452.4212,30.68902,170.4204,39.78117,80.29686,63.83497314,79.49871656,44.71689,21.5026,10.72171,25.64706667,14.18451077,55.30656179
453.53619,36.26607,181.37114,48.16714,88.60145,65.77775918,74.24004819,44.39769,21.53479,17.63706,27.85651333,11.8041227,42.37473138
454.65098,42.69237,191.75244,31.65508,88.69996,73.0082879,82.30926812,35.53091,15.18609,26.07315,25.59671667,8.312567463,32.47513176
455.76556,49.10708,197.95319,58.22046,101.76024,68.12036242,66.94202217,30.23631,7.76248,34.7444,24.24773,11.80122365,48.66939566
456.87994,54.54011,195.98632,63.2555,104.59398,64.72202006,61.87929751,33.32808,10.1904,42.49073,28.66973667,13.5917365,47.40795723
457.99412,58.19907,184.03775,58.40035,100.21239,59.27353745,59.1479132,27.85514,15.73504,48.84533,30.81183667,13.67794739,44.39185999
459.10809,59.79014,169.47522,69.7181,99.66115,49.53210424,49.70051443,16.84552,13.36726,54.42635,28.21304333,18.58991945,65.89122355
460.22186,59.62384,167.94294,77.57757,101.71478,47.40049688,46.60138564,6.24252,5.72429,60.5699,24.17890333,25.73319023,106.4282771
461.33543,58.39797,188.37146,99.8132,115.52754,54.21243686,46.92598567,6.04713,-1.0318,68.30457,24.43996667,31.15130154,127.4604911
462.4488,56.82554,219.76043,113.59648,130.06082,67.529008,51.92109968,9.60568,-3.95927,77.60005,27.74882,35.68249633,128.5910404
463.56196,55.365,240.32754,114.04516,136.57923,77.17349997,56.50456513,3.97477,-0.72762,87.6021,30.28308333,40.57610439,133.989343
464.67492,54.15543,241.83199,109.03291,135.00678,78.78918752,58.35943019,5.28466,5.14124,97.50731,35.97773667,43.50801795,120.9303919
465.78768,53.0977,237.00785,111.34986,133.81847,76.74357582,57.34901604,11.28643,8.40276,107.10055,42.26324667,45.86200908,108.5151111
466.90023,51.99994,240.24623,119.95501,137.40039,77.83496418,56.64828476,16.92916,11.46625,116.45367,48.28302667,48.25548885,99.94296584
468.01259,50.74552,250.14505,126.8811,142.59056,82.15892491,57.61876867,24.79638,15.80752,125.24607,55.28332333,49.60705153,89.73239765
469.12474,49.4156,255.62239,147.17082,150.73627,84.22131316,55.87328993,29.03659,17.60868,132.54465,59.72997333,51.69869202,86.55401826
470.23668,48.27427,251.72141,147.04434,149.01334,83.06861587,55.74575798,28.70565,18.97614,137.34804,61.67661,53.65500803,86.99409392
471.34843,47.60565,244.07183,147.31325,146.33024,80.20999396,54.81436644,26.02323,24.81208,139.38465,63.40665333,53.72683193,84.73374497
472.45997,47.54795,242.30388,122.76335,137.53839,80.19224608,58.30535466,24.76173,31.07811,139.4215,65.08711333,52.62556378,80.85404481
473.57131,48.0817,252.26241,130.706,143.68337,83.86000113,58.36444477,21.9989,32.67313,138.82052,64.49751667,52.73465916,81.76230944
474.68245,49.16795,269.57233,130.48534,149.74187,91.00415096,60.77401795,20.53851,33.182,138.68543,64.13531333,52.96699841,82.58632516
475.79339,50.90111,279.418,127.22952,152.51621,94.98966531,62.28168488,23.72144,35.89445,139.23769,66.28452667,51.8245024,78.18491736
476.90412,53.54314,271.72689,130.25029,151.84011,90.37192532,59.51782129,23.82967,38.17865,139.87087,67.29306333,51.6535047,76.75903302
478.01465,57.38327,257.27193,114.38835,143.01452,84.07719533,58.78927212,25.24004,39.55015,139.73536,68.17518333,50.93681691,74.71460203
479.12498,62.48804,256.23108,117.90705,145.54206,81.4733559,55.97925156,31.99001,42.48399,138.28868,70.92089333,47.82847767,67.43919235
480.23511,68.50712,271.54384,99.50428,146.51841,89.30742398,60.95303927,31.26549,45.12484,135.52183,70.63738667,46.22779565,65.44380792
481.34503,74.67132,286.65968,97.15513,152.82871,95.0769051,62.21141637,25.68871,43.54313,132.0054,67.07908,46.4848746,69.2986168
482.45476,79.9965,287.41458,89.98412,152.46507,95.51078997,62.64437485,26.0561,38.29978,128.86255,64.40614333,45.85083202,71.19015306
483.56428,83.60383,276.43705,80.31096,146.78395,91.68844402,62.46489757,21.51798,32.76808,127.53958,60.60854667,47.54971857,78.45381747
484.6736,85.00452,267.54335,75.66732,142.7384,88.33271613,61.88433955,16.08545,29.63105,129.22832,58.31494,50.44734164,86.50843443
485.78272,84.21689,269.71297,102.59578,152.17521,83.44974169,54.8379343,21.92949,29.32842,134.08212,61.78001,51.21446654,82.89811953
486.89164,81.69899,276.60451,107.44583,155.24978,86.45211939,55.68582409,25.6086,28.71993,140.77154,65.03335667,53.5700439,82.37317992
488.00035,78.15488,273.40123,95.7135,149.08987,88.1932044,59.15439084,25.87706,25.85275,146.88387,66.20456,57.04888807,86.17063245
489.10886,74.25528,254.47187,72.49188,133.73968,85.37358793,63.83564544,28.78453,25.3443,149.99531,68.04138,57.96719634,85.1940339
490.21718,70.35101,230.19666,73.30458,124.61742,74.66553583,59.91580939,28.14296,31.95599,148.66715,69.5887,55.93857191,80.3845623
491.32529,66.33679,213.68828,90.18833,123.40447,64.57863012,52.33086785,29.13634,41.54903,142.84184,71.17573667,50.92832541,71.55293053
492.4332,61.78985,204.54371,117.68014,128.00457,58.73449569,45.88468653,26.42735,44.44,133.6483,68.17188333,46.87916911,68.76613468
493.5409,56.33682,190.73981,128.22194,125.09952,54.91419394,43.89640659,15.4949,35.96697,122.88025,58.11404,46.5530012,80.10628963
494.64841,50.03384,166.46772,115.66446,110.72201,47.66223513,43.04675749,9.477,23.19082,112.36267,48.34349667,45.61328849,94.35248097
495.75572,43.54049,142.47197,103.78254,96.59833,40.70683033,42.14030442,6.55152,19.23665,103.44986,43.07934333,43.00137667,99.81901612
496.86282,38.05978,133.25641,66.06871,79.1283,39.94591559,50.48246404,5.1587,27.04197,96.8261,43.00892333,39.08909272,90.88600619
497.96972,35.20375,137.81926,91.24468,88.08923,41.95198344,47.62441838,4.06802,37.49815,92.5364,44.70085667,36.47440018,81.5966469
499.07642,36.88873,142.23727,99.46293,92.86298,43.26082337,46.58565057,2.91537,44.71004,90.12626,45.91722333,35.61392801,77.56115336
500.18292,45.15779,139.53879,122.92607,102.54088,41.13887186,40.11948392,4.85962,50.13725,88.85436,47.95041,34.32555694,71.58553376
501.28922,61.79996,137.07508,118.97819,105.95108,32.08182439,30.2798465,6.59805,56.20004,87.93283,50.24364,33.4708394,66.61706715
502.39532,87.85092,145.51513,123.1482,118.83808,23.73777732,19.97489131,14.16178,64.24835,86.77169,55.06060667,30.34645205,55.11463438
503.50122,123.2329,169.99555,129.1564,140.79495,20.78907154,14.76549517,21.8959,75.86022,85.20103,60.98571667,27.90248505,45.75249186
504.60691,166.71668,210.68304,130.71481,169.37151,32.70082103,19.30715563,24.46041,92.34593,83.53845,66.78159667,30.14083671,45.13344726
505.71241,216.17246,263.7785,131.8293,203.92675,54.5595445,26.75448145,27.71571,108.79265,82.44222,72.98352667,33.76850317,46.26866461
506.8177,268.9317,323.10446,118.4654,236.83385,86.57170454,36.55377157,27.29724,117.42403,82.68887,75.80338,37.11484023,48.96198591
507.9228,322.10173,384.34151,105.60537,270.68287,119.4609652,44.13318257,27.12162,123.43989,84.96089,78.50746667,39.58566482,50.42280244
509.02769,372.8111,443.86911,96.57391,304.41804,149.8036425,49.20984398,29.25491,139.01481,89.56993,85.94655,44.88248043,52.22138693
510.13238,418.47089,494.77957,121.11773,344.7894,161.1986652,46.75279032,24.90609,162.24276,96.13777,94.42887333,56.08048073,59.38912405
511.23688,457.06783,531.0422,121.42436,369.8448,178.2368964,48.1923489,24.37537,181.9473,103.46468,103.26245,64.32862999,62.2962461
512.34117,487.34118,552.32491,105.74216,381.80275,196.9988296,51.59701695,32.73764,192.57837,109.82754,111.7145167,65.26834482,58.4242288
513.44526,508.68759,560.17169,70.57114,379.81014,219.6728211,57.83753458,30.33089,195.39296,113.68628,113.13671,67.3874284,59.5628319
514.54915,520.84353,555.60018,55.63775,377.36049,227.934414,60.40229968,30.86334,196.49095,114.37681,113.9103667,67.61799305,59.36070177
515.65284,523.60083,541.5302,41.40521,368.84541,231.6508589,62.80432198,38.81834,198.71741,112.26275,116.5995,65.3505098,56.04698974
516.75633,516.797,520.04941,61.70825,366.18489,215.3015889,58.79586917,33.76067,194.42685,108.27088,112.1528,65.64910421,58.53541259
517.85962,500.53866,489.32478,42.94373,344.26906,213.1183586,61.90459247,31.99833,177.8472,103.3144,104.3866433,59.54737889,57.04501744
518.96271,475.3866,448.39035,32.41394,318.7303,202.755997,63.61365611,28.33783,154.56741,98.03836,93.64786667,51.62644052,55.12826117
520.06559,442.34703,399.6802,38.47402,293.50042,181.1701996,61.72740728,22.14549,132.06889,92.82932,82.3479,45.48394289,55.23388318
521.16828,402.78701,345.43579,18.22862,255.48381,169.3906891,66.30192694,26.41067,114.15081,87.81724,76.12624,36.76132617,48.28995386
522.27077,358.43872,287.29307,0.1938,215.30853,154.857324,71.92345048,25.0668,99.42591,82.86263,69.11844667,31.8747156,46.11607629
523.37306,311.45174,227.77397,-7.21342,177.33743,134.8944142,76.06652143,21.08492,80.57647,77.62188,59.76109,27.37476934,45.80701146
524.47515,264.29514,170.13023,7.21508,147.21348,106.196115,72.13749381,17.73748,57.27735,71.71059,48.90847333,22.8152394,46.64884803
525.57704,219.39286,119.8633,11.7828,117.01299,84.78041231,72.45384663,18.78221,37.73949,64.98108,40.50092667,18.96141779,46.81724431
526.67872,178.62664,82.99476,5.65024,89.09055,70.74874652,79.41217841,20.80543,22.39638,57.78951,33.66377333,17.07183173,50.71276935
527.78021,143.03342,58.19473,4.33974,68.52263,57.09047414,83.31623311,13.1186,8.74371,50.91849,24.26026667,18.93463439,78.04792358
528.8815,112.8926,36.31582,12.75535,53.98792,42.74805755,79.18078257,12.74419,3.65785,45.00743,20.46982333,17.74281074,86.67788896
529.98259,88.0317,12.83771,22.9811,41.2835,33.31433634,80.69649216,16.82563,11.81514,39.92133,22.85403333,12.24052597,53.55958747
531.08348,68.03142,-4.97796,36.1273,33.06025,29.88475055,90.39481115,16.39765,25.43617,34.71732,25.51704667,7.479192604,29.31057305
532.18417,52.25634,-8.47079,54.57327,32.78627,29.18847943,89.02653285,20.31696,35.51754,28.33479,28.05643,6.208731556,22.12944254
533.28466,39.89311,-0.33454,67.04319,35.53392,27.67901164,77.89461911,21.17869,44.0974,20.47801,28.5847,10.97286453,38.38719501
534.38495,30.12436,8.97919,58.55745,32.55367,20.31300264,62.39850265,16.18412,57.49073,12.03383,28.56956,20.52042531,71.82618602
535.48504,22.34115,16.01357,51.45535,29.93669,15.43371015,51.55449766,12.86774,71.55652,4.66045,29.69490333,29.78966392,100.319114
536.58493,16.20582,28.14076,58.57988,34.30882,17.84047763,51.99968298,11.75111,77.78936,-0.22616,29.77143667,34.30407624,115.2247929
537.68462,11.52689,48.18018,60.39113,40.03273,20.76397767,51.86750359,22.62697,79.96732,-2.24508,33.44973667,34.424496,102.9141017
538.78411,8.11615,63.56768,60.40189,44.02857,25.42678599,57.75065143,33.92678,85.19711,-1.88247,39.08047333,35.73638416,91.44306891
539.88341,5.80658,62.6453,65.82174,44.75787,27.57323439,61.60533195,28.69043,89.25769,0.42783,39.45865,37.05538133,93.90939967
540.9825,4.56737,54.95214,33.14643,30.88865,20.63135884,66.79268546,28.22163,87.90899,4.90119,40.34393667,34.95508026,86.64271053
542.08139,4.49178,60.46204,29.58203,31.51195,22.89047756,72.64062542,31.27788,83.91842,11.99,42.39543333,30.39873238,71.70284624
543.18009,5.58971,83.64119,52.0879,47.10627,32.05849742,68.05569072,28.36085,77.53442,21.55756,42.48427667,24.93933439,58.70250442
544.27859,7.57406,110.69965,60.09341,59.45571,42.10326058,70.81449466,25.06974,69.52006,32.6767,42.42216667,19.41113645,45.75706046
545.37688,9.86736,127.73143,95.797,77.7986,49.77242638,63.97599234,17.60418,63.34166,44.16957,41.70513667,18.75338801,44.96661445
546.47498,11.85314,133.17956,97.65284,80.89518,50.92896637,62.95673781,13.00717,55.90004,55.19037,41.36586,20.05471485,48.48131975
547.57288,13.17534,136.21345,87.12277,78.83719,50.57062584,64.1456473,9.85113,43.77531,65.3929,39.67311333,22.85961602,57.61991963
548.67058,13.85672,145.78083,78.72681,79.45479,53.86025227,67.78729422,5.00161,30.74946,74.7949,36.84865667,28.81754075,78.20513244
549.76808,14.18532,160.19968,82.97089,85.7853,59.64332315,69.52627449,3.89546,19.19878,83.63688,35.57704,34.55294552,97.12147363
550.86538,14.51919,170.4758,88.40549,91.13349,63.69823416,69.89552815,-0.87121,9.12191,92.42462,33.55844,41.8241236,124.6307147
551.96249,15.17582,173.19102,82.89487,90.42057,64.72855103,71.58609046,-5.28796,1.73759,102.01293,32.82085333,49.01018393,149.3263549
553.05939,16.44042,174.30291,77.34564,89.36299,65.00489193,72.74252119,-6.55427,-4.13262,113.36247,34.22519333,55.96723753,163.5264321
554.1561,18.6243,180.15167,82.66041,93.81213,66.41306801,70.79368948,-12.55917,-8.09108,126.94253,35.43076,64.73429793,182.7064899
555.2526,22.07668,188.39331,112.06957,107.51319,67.97487686,63.22468607,-6.79769,-4.31267,142.27356,43.72106667,69.69452053,159.4071825
556.34891,27.10098,189.85816,125.4418,114.13365,66.92473713,58.6371654,1.533,6.75238,158.11798,55.46778667,72.6159171,130.9154763
557.44502,33.83697,180.30212,146.39529,120.17813,62.60199561,52.09100492,-2.29399,14.08188,173.2723,61.68673,79.1856336,128.3673711
558.54093,42.20416,167.18454,128.66748,112.68539,52.25957116,46.37652775,0.16193,12.3126,187.32275,66.59909333,85.50852065,128.39292
559.63665,51.89131,161.13007,123.84067,112.28735,45.33862278,40.37732014,-3.34106,7.82306,200.7297,68.4039,93.67940863,136.9503912
560.73216,62.3178,165.58893,122.29304,116.73326,42.34316132,36.2734334,-2.21048,5.16762,214.20574,72.38762667,100.3257762,138.5952003
561.82748,72.59837,177.48662,131.79909,127.29469,42.93874272,33.73176266,9.73361,2.31901,227.95091,80.00117667,104.6600426,130.823129
562.92259,81.64358,188.54583,137.46186,135.88376,43.65692439,32.12813981,10.58947,-1.40568,241.43177,83.53852,111.7547306,133.7762873
564.01751,88.45441,187.4675,138.62625,138.18272,40.42314137,29.25339823,16.17586,-3.32988,253.87568,88.90722,116.921806,131.5099111
565.11223,92.45299,175.29879,129.30211,132.3513,33.89031129,25.60633049,17.63887,-2.36095,265.01415,93.43069,121.6022506,130.1523627
566.20676,93.57257,171.60222,125.77284,130.31588,32.01703668,24.56879137,11.39313,0.00968,275.44732,95.61671,127.244337,133.0775102
567.30108,92.04411,189.6577,101.01429,127.57203,44.0536683,34.53238794,13.12615,3.70665,286.27733,101.03671,131.041335,129.6967558
568.39521,88.15012,216.49077,101.68345,135.44145,57.57622406,42.510047,21.22219,8.41106,298.19273,109.2753267,133.6871229,122.3397147
569.48914,82.25257,229.7439,108.91284,140.3031,64.17390217,45.73947559,27.50415,9.87458,310.6773,116.0186767,137.8324712,118.801968
570.58287,75.03291,223.45445,105.7765,134.75462,63.9637239,47.46681331,26.82433,8.44482,321.94444,119.0711967,143.6491472,120.6413904
571.6764,67.58645,210.51199,96.92978,125.00941,61.63482009,49.30414446,33.12143,12.65351,329.65859,125.14451,144.8545032,115.7497865
572.76974,61.16542,205.9557,78.27537,115.13216,64.60068992,56.11003035,39.36691,23.3551,332.04106,131.58769,141.8925877,107.8312019
573.86287,56.76483,210.26325,83.101,116.70969,67.0203921,57.42487372,41.36119,30.45532,328.7175,133.5113367,138.1033892,103.4394476
574.95581,54.90319,210.41951,60.21356,108.51209,72.09203472,66.43686867,39.80935,29.37276,320.73073,129.9709467,134.9548117,103.8345993
576.04855,55.71206,198.96628,49.32499,101.33444,69.08535935,68.17559691,35.37411,23.78835,309.70573,122.9560633,132.1366362,107.4665475
577.1411,59.14574,185.20167,37.4523,93.93324,65.14136692,69.34857876,38.63465,19.63228,296.85369,118.37354,126.4427287,106.8167166
578.23344,65.09313,182.17866,31.19797,92.82325,64.68133164,69.68225271,39.52092,24.01618,282.60773,115.38161,118.4160199,102.6298904
579.32559,73.38596,188.40153,46.82606,102.87118,61.44340064,59.72848823,37.14048,37.83279,267.09279,114.02202,108.2377485,94.92705749
580.41754,83.84893,188.40451,54.29099,108.84814,57.53450885,52.85759485,27.77797,53.11922,250.91717,110.6047867,99.75375824,90.18936815
581.50929,96.42149,171.04636,33.05652,100.17479,56.39659819,56.29819458,20.29768,62.86067,235.47824,106.2121967,93.0418705,87.59998702
582.60085,111.17302,144.1434,28.54049,94.61897,48.62465512,51.38996453,21.67244,66.9287,222.40866,103.6699333,85.9697473,82.92640357
583.69221,128.08733,126.09802,21.3915,91.85895,49.83462966,54.25125115,23.58548,71.17074,212.66733,102.4745167,80.30330556,78.36417108
584.78337,146.78399,122.89095,11.8562,93.84371,58.78879483,62.64542912,33.74599,81.53264,206.10421,107.1276133,72.65519479,67.82116443
585.87433,166.46794,122.39129,29.26338,106.04087,57.1942596,53.93605277,39.61994,96.45505,201.72971,112.6015667,67.15865237,59.64273354
586.9651,186.18097,114.16739,30.64375,110.3307,63.55573315,57.60475838,49.65768,109.77923,198.27184,119.23625,61.03888683,51.19155193
588.05567,205.13678,103.65108,22.46135,110.4164,74.73020532,67.68034941,58.67313,119.77084,194.6389,124.3609567,55.60260504,44.71066043
589.14604,222.86614,102.66736,19.59715,115.04355,83.4443852,72.53286708,56.25621,129.94727,190.25227,125.48525,54.79457541,43.66614834
590.23622,239.11422,116.93661,31.41911,129.15665,85.23032188,65.98988274,65.72344,144.70779,185.28619,131.9058067,49.64360234,37.63564592
591.32619,253.69071,144.56365,38.43111,145.56182,87.88219809,60.37448425,64.86844,164.89043,180.70301,136.8206267,51.28578293,37.48395558
592.41597,266.50096,176.17178,32.76943,158.48072,96.23698923,60.72472994,55.86852,183.66681,177.83704,139.1241233,58.91869069,42.34973007
593.50556,277.76008,199.4357,18.76852,165.32143,108.449664,65.59927772,58.88359,191.5847,177.43394,142.6340767,59.50164712,41.71629144
594.59494,288.14348,213.88587,22.24399,174.75778,112.0234805,64.1021421,64.69227,187.74324,178.69286,143.7094567,55.99561998,38.96446433
595.68413,298.67252,233.38914,32.60495,188.2222,113.2196304,60.15211301,66.92786,180.64411,179.22925,142.2670733,53.27599995,37.44787793
596.77313,310.37648,265.03861,33.60906,203.00805,121.2047688,59.70441508,64.25587,179.06848,176.24357,139.8559733,53.46978428,38.23203472
597.86192,323.94827,297.59618,39.83225,220.4589,128.1746157,58.1399144,64.2931,181.3373,168.14884,137.9264133,52.34426103,37.95086072
598.95052,339.53403,318.74601,48.72421,235.66808,132.4614265,56.2067746,52.96539,174.19192,155.44853,127.53528,53.28120393,41.77761944
600.03893,356.61642,331.74312,22.92017,237.09324,151.7832822,64.01839301,40.57676,151.85883,140.10428,110.8466233,49.91948605,45.03473768
601.12713,373.90915,346.83678,5.69824,242.14806,167.5601686,69.19740286,37.58549,127.24303,123.92721,96.25191,41.50550399,43.12174583
602.21514,389.32328,364.12447,34.06349,262.50375,161.858906,61.65965475,32.81677,113.00822,107.48052,84.43517,36.56941601,43.31064414
603.30295,400.20228,373.87977,49.33988,274.47398,159.5561338,58.13160642,31.94791,107.66551,90.4092,76.67420667,32.40140191,42.25854211
604.39057,403.92696,371.04584,43.97712,272.98331,162.4872655,59.52278382,18.44367,102.53321,72.61286,64.52991333,34.80194635,53.93149402
605.47799,398.70471,360.64494,19.83735,259.729,170.3391506,65.58341601,6.68697,89.624,54.94492,50.41863,34.00983399,67.45489513
606.56521,384.15682,348.91511,18.84795,250.63996,164.5319553,65.64474207,10.77659,68.9446,38.86812,39.52977,23.751599,60.0853458
607.65224,361.38929,336.56872,25.79644,241.25148,152.6863276,63.2892812,16.3944,49.2991,25.65597,30.44982333,13.85437579,45.49903505
608.73907,332.54695,319.96135,50.76551,234.4246,129.9681916,55.44136223,25.18311,37.66375,15.95259,26.26648333,8.896587004,33.8704915
609.82571,300.16534,292.79234,63.73062,218.8961,109.7598437,50.14243911,27.81683,33.66312,9.87641,23.78545333,10.12063541,42.54968473
610.91214,266.65577,252.08265,80.03203,199.59015,84.74944248,42.46173595,31.50223,32.01049,7.32335,23.61202333,11.51970026,48.78743385
611.99839,234.01095,209.10414,104.90955,182.67488,55.92061164,30.6120971,34.70329,29.1923,8.08244,23.99267667,11.47299658,47.81874378
613.08443,203.63901,184.25026,133.77422,173.88783,29.44834106,16.93525134,35.04407,29.60956,11.67813,25.44392,9.983526614,39.23737621
614.17028,176.28854,183.17527,152.53796,170.66726,13.12403167,7.68983557,38.58293,37.12412,17.25961,30.98888667,9.726315164,31.38646208
615.25594,152.14018,188.95599,177.04027,172.71215,15.33841485,8.880912461,37.65904,47.48065,23.88554,36.34174333,9.677594634,26.62941771
616.34139,131.10276,184.8938,180.37935,165.45864,24.36308356,14.72457622,35.88536,55.87382,30.97899,40.91272333,10.76704623,26.31710957
617.42666,113.18078,174.88002,184.36735,157.47605,31.56005456,20.04117741,25.66871,59.50487,38.31074,41.16144,13.95985432,33.91488324
618.51172,98.6879,173.75468,184.39484,152.27914,38.14288055,25.04800103,21.9467,58.00052,45.39612,41.78111333,14.93922553,35.75592974
619.59659,88.21533,186.02956,217.25993,163.83494,54.970162,33.55216048,29.97085,57.64939,51.08215,46.23413,11.8082702,25.54015875
620.68127,82.48212,203.0444,219.15183,168.22612,60.98571991,36.25222998,28.94458,63.74625,54.0695,48.92011,14.66688383,29.98129772
621.76574,82.21368,214.10486,210.39637,168.90497,61.31869234,36.30366374,23.59526,73.95116,53.9937,50.51337333,20.70448698,40.9881297
622.85003,88.01429,213.34738,185.99137,162.45101,53.80648757,33.12167007,13.30392,82.88176,51.93214,49.37260667,28.46263472,57.64863685
623.93411,100.10245,204.24431,180.89943,161.74873,44.6202027,27.58612244,3.91311,86.88682,49.7446,46.84817667,33.93573425,72.43768417
625.01801,117.92575,200.60464,179.70505,166.07848,35.10187336,21.13571449,-0.18034,89.89683,48.75853,46.15834,36.81978526,79.76843461
626.1017,139.92591,211.41498,172.18572,174.50887,29.23148476,16.75071574,0.31046,100.05545,48.84816,49.73802333,40.72558287,81.88017967
627.1852,163.791,224.97318,182.84645,190.53688,25.56262616,13.41610409,4.51489,116.43497,48.67968,56.54318,46.02826705,81.40374674
628.26851,187.24562,223.2228,179.05973,196.50938,19.18258188,9.761662206,0.23191,129.53264,46.90083,58.88846,53.46305359,90.78697863
629.35162,208.9842,208.62511,149.68711,189.09881,27.86866355,14.73761974,-6.72596,131.94836,43.1776,56.13333333,57.34997836,102.1674199
630.43453,229.17361,198.18835,110.08349,179.14848,50.44800335,28.15988355,-6.90448,124.89864,38.24722,52.08046,54.69024597,105.0110655
631.51725,249.25276,194.87871,113.67932,185.93693,55.70760559,29.96048477,2.35134,117.93464,33.28974,51.19190667,48.85516341,95.43532678
632.59977,271.25855,183.92482,111.01299,188.73212,65.50823091,34.70963549,11.00388,117.67122,29.46015,52.71175,46.54716628,88.30510517
633.6821,297.13487,156.12958,90.47467,181.24637,86.21774584,47.5693642,6.88282,118.44487,27.74359,51.02376,48.42862436,94.91386829
634.76423,328.31494,121.01882,41.57663,163.6368,120.8771651,73.86918168,3.25174,112.13468,28.64759,48.01133667,46.51228991,96.87772335
635.84617,365.59248,96.4801,39.33132,167.13463,142.2571227,85.11528862,7.06248,100.74089,31.71893,46.50743333,39.64791712,85.25071001
636.92791,409.20598,95.42397,44.5056,183.04518,161.2652051,88.10131198,12.93149,90.89413,35.52875,46.45145667,32.75181878,70.50762479
638.00946,459.11003,121.98957,74.69857,218.59939,171.1590598,78.29805006,16.86618,85.51253,38.38481,46.92117333,28.66743177,61.09700532
639.09081,515.36371,168.82328,78.41152,254.1995,188.3235314,74.08493384,18.33466,83.25427,39.27886,46.95593,27.05355175,57.61477145
640.17197,578.40498,220.2084,132.12595,310.24644,192.9963386,62.20743053,15.16344,76.83594,38.43591,43.47843,25.42891491,58.48627677
641.25293,648.94537,272.08878,192.29533,371.10983,199.1418096,53.66115191,11.76741,61.56232,37.1688,36.83284333,20.33007486,55.19550765
642.3337,727.44899,342.56392,282.17546,450.72946,197.2172518,43.75512792,15.56147,45.81427,37.04757,32.80777,12.70931168,38.73872463
643.41428,813.50508,445.57128,393.64681,550.90772,186.8904607,33.92409543,19.19475,37.58973,38.84716,31.87721333,8.982536379,28.17854963
644.49465,905.54853,564.17336,522.72477,664.14889,171.5319936,25.82734026,27.05535,33.57116,42.1021,34.24287,6.161145301,17.992491
645.57484,1001.12314,670.66548,661.99732,777.92865,157.8620086,20.29260763,28.93097,29.35572,45.63428,34.64032333,7.775835026,22.44735117
646.65483,1097.41721,763.86924,742.68066,867.98904,162.4606702,18.7169034,21.49839,24.05019,48.46188,31.33682,12.1539755,38.78496766
647.73462,1191.61658,863.26538,854.51971,969.80056,156.8882465,16.17737223,23.14116,18.59218,50.22505,30.65279667,13.96371799,45.5544665
648.81422,1280.92121,972.66326,963.04209,1072.20885,147.6341821,13.7691628,24.04328,17.53466,50.98223,30.85339,14.47913863,46.92884197
649.89363,1362.4853,1073.39847,1102.42439,1179.43605,129.9766544,11.02023755,26.90896,25.23422,50.90612,34.34976667,11.72705747,34.1401372
650.97284,1433.58872,1150.35771,1197.97486,1260.64043,123.8283261,9.82265229,30.72915,39.79152,50.23302,40.25123,7.969054156,19.7982873
652.05185,1492.02812,1205.06215,1269.5234,1322.20456,122.9331666,9.297590581,26.32207,53.45125,49.27532,43.01621333,11.92701175,27.72678214
653.13068,1536.416,1244.53223,1313.28482,1364.74435,124.5929271,9.129396805,30.93872,59.42273,48.28565,46.2157,11.72030222,25.36000151
654.2093,1566.10713,1269.45925,1359.35562,1398.30733,124.1985458,8.882063557,36.37508,58.14789,47.37107,47.29801333,8.888862574,18.79331064
655.28774,1580.80049,1271.60925,1372.94902,1408.45292,128.6991347,9.137624189,31.3959,56.4059,46.67254,44.82478,10.29354774,22.96396713
656.36598,1580.16305,1239.43965,1342.36913,1387.32394,142.6856925,10.28495857,31.12379,59.68011,46.60898,45.80429333,11.67194624,25.48221005
657.44402,1563.78217,1170.75176,1292.54964,1342.36119,164.2744019,12.23771986,33.2037,63.85524,47.8399,48.29961333,12.51766028,25.91668839
658.52187,1531.42804,1078.41634,1174.61136,1261.48525,194.8763783,15.44816939,32.78706,61.8991,50.83255,48.50623667,11.9982365,24.73545119
659.59953,1483.35583,978.95386,1059.55225,1173.95398,221.2406739,18.84577059,31.42672,57.02027,55.20628,47.88442333,11.66089302,24.35216342
660.67699,1420.44862,879.03809,955.33187,1084.93953,239.2766168,22.05437355,34.52622,55.59383,59.42672,49.84892333,10.94719719,21.96074952
661.75426,1344.26264,775.75955,844.04601,988.02273,253.437584,25.6509872,40.14101,56.83282,61.48614,52.81999,9.164451143,17.35034623
662.83133,1257.13246,665.72156,710.83169,877.89524,268.792838,30.61787167,37.37349,58.40899,60.27715,52.01987667,10.38460358,19.96276086
663.90821,1162.27043,552.41371,590.38106,768.35507,278.9711634,36.30758412,35.94874,59.42861,56.45577,50.61104,10.43860544,20.62515499
664.9849,1063.55349,446.52261,473.07922,661.05177,284.8181143,43.08559892,30.53601,58.18759,52.1022,46.94193333,11.86377492,25.27329848
666.06139,964.8465,358.52822,401.44088,574.93853,276.2626057,48.05080739,24.47046,54.14135,49.59265,42.73482,13.04767674,30.53172271
667.13769,869.16153,290.38623,325.44437,494.99738,264.9608506,53.52772788,30.08165,48.45482,50.50225,43.01290667,9.181904001,21.34685775
668.2138,778.18372,234.57225,251.09647,421.28415,252.4562557,59.92541036,29.30202,43.10128,55.06308,42.48879333,10.52582247,24.77317345
669.28971,692.44734,181.75926,172.05085,348.75248,243.0612806,69.69449524,26.30945,38.60123,62.2922,42.40096,14.9335871,35.21992686
670.36543,611.96542,131.80314,145.15745,296.30867,223.2696013,75.3503437,29.51498,30.90772,70.58239,43.66836333,19.03958254,43.60040332
671.44095,536.84097,96.78661,96.59103,243.4062,207.4897287,85.24422497,30.76562,19.19014,78.46493,42.80689667,25.65306272,59.9274059
672.51628,467.53036,86.84767,61.88121,205.41975,185.6202418,90.36143886,33.46401,11.61186,85.28683,43.45423333,30.89610248,71.10032812
673.59142,404.78151,92.31922,63.49411,186.86495,154.5389771,82.7008902,34.53327,11.92132,91.47637,45.97698667,33.47108686,72.79965323
674.66636,349.45354,91.39972,65.27186,168.70837,128.2504782,76.01903697,31.77698,13.7696,98.17117,47.90591667,36.29520816,75.76351876
675.74111,302.33061,79.34717,77.60683,153.09487,105.5279955,68.92980512,33.43919,14.40006,106.39939,51.41288,39.65063538,77.12198846
676.81567,263.89573,75.84239,89.2419,142.99334,85.66573663,59.90889969,32.76641,17.07436,116.31684,55.38587,43.55837032,78.64527598
677.89003,234.04347,96.7333,139.20717,156.66131,57.39922204,36.63905405,30.93524,21.27279,126.94683,59.71828667,47.70114264,79.87694441
678.9642,211.84662,131.39166,181.98564,175.07464,33.20714369,18.9674208,36.06664,24.40374,136.60349,65.69129,50.36805132,76.67386547
680.03818,195.58403,156.25338,218.48502,190.10748,25.69939988,13.51835282,32.60806,26.98629,143.82562,67.80665667,53.80249786,79.34692626
